Repository: geese1028/data-center-field-guides

# Data Center Field Guides (DCFG) // AI Agent Specification & MCP Server
Deterministic physical boundary and Technical Due Diligence (TDD) commissioning Model Context Protocol (MCP) server for mission-critical data centers and NVIDIA GB200 NVL72 liquid cooling.

This repository hosts the official companion tools, agent skill specifications ([`SKILL.md`](SKILL.md)), ground-truth context ([`llms.txt`](llms.txt)), and MCP server for the **Data Center Field Guides** engineering series by Tristan.

---

## Ecosystem Links

- 🌐 **Official Website & Field Protocols**: [datacenterfieldguides.com](https://datacenterfieldguides.com)
- 📚 **Bookstore & Published Volumes**: Available on [Amazon Kindle](https://www.amazon.com/author/tristanhoward), Apple Books, and Google Play Books.
- 🤖 **Agent Specification**: [`SKILL.md`](SKILL.md) and [`llms.txt`](llms.txt).

---

## Quick Start: MCP Server

The Data Center Auditor MCP server provides AI models (Claude, Cursor, Antigravity, Windsurf) with deterministic physical calculation tools, P&ID hydraulic validation, and standards checking across ASHRAE, ASME, NFPA, and ANSI/ISA frameworks.

### Manual Configuration

Add to your `claude_desktop_config.json`:

```json
{
  "mcpServers": {
    "datacenter-auditor": {
      "command": "npx",
      "args": ["-y", "datacenter-auditor"]
    }
  }
}
```

Or run directly from source:

```bash
cd mcp-server
npm install
node index.js
```

---

## Agent Capabilities & Tools

1. **`calculate_liquid_cooling_hydraulics`**: Evaluates primary and secondary CDU loops, calculating mass flow rates, Darcy-Weisbach pressure drops, and enthalpy closure balances across high-density AI clusters (e.g., 120 kW–132 kW NVL72 racks).
2. **`verify_electrical_capacity`**: Audits 2N switchgear continuous bus loading, enforcing symmetric thresholds (≤ 45% for 100%-rated switchgear; ≤ 40% for standard 80%-rated UL 489 breakers).
3. **`audit_alarm_suppression_matrix`**: Validates telemetry quality propagation (OPC UA IEC 62541-4 StatusCodes vs legacy OPC DA), requiring parent-child alarm suppression, analog deadbands, and IEEE 1588v2 PTP (≤ 1 µs) / NTP (≤ 10 ms) clock alignment.
4. **`validate_cfd_model`**: Enforces physical empirical validation gates on computational fluid dynamics (CFD) models, requiring multi-point vertical inlet sensor arrays and MAE thresholds (≤ 1.5 K).

---

File: books/08-judge-a-corrosion-coupon/translations/ar/00-how-to-use.md
ترجمة بمساعدة الذكاء الاصطناعي من الطبعة الإنجليزية.

# 0. كيفية استخدام هذا الكتاب

## الأساس الهندسي لتدقيق التآكل الجوي وفق معيار ISA-71.04-2013

في قاعات البيانات التي تضم خوادم الذكاء الاصطناعي عالية الكثافة ومبدلات الشبكات الحرجة، يُعد **تدقيق قسائم التآكل للنحاس (Cu) والفضة (Ag) وفق معيار ISA-71.04-2013 للحفاظ على الفئة G1** الوسيلة الكمية الوحيدة لمنع التآكل الزاحف (Creep Corrosion الناتج عن نمو بلورات كبريتيد النحاس $\text{Cu}_2\text{S}$ وكبريتيد الفضة $\text{Ag}_2\text{S}$) الذي يؤدي إلى قصر الدوائر على اللوحات الإلكترونية (PCB).

$$d_{\text{Cu}} < 300\,\text{\AA}/30\text{d} \;\land\; d_{\text{Ag}} < 200\,\text{\AA}/30\text{d} \implies \text{ISA Class G1 (Mild)}$$

تشترط وثائق ضمان مصنعي الخوادم (OEM) بقاء هواء القاعة دائمًا ضمن **مستوى الشدة G1 (Mild)** وفق معيار ANSI/ISA-71.04-2013. لا يجوز ادعاء الامتثال للفئة G1 دون تعليق زوج من قسائم النحاس (Cu) والفضة (Ag) لمدة 30 يومًا وتحليل سماكة طبقة التفاعل ($\text{\AA}/30\,\text{يومًا}$) بطريقة الاختزال الكولومتري.

> *"أي تقرير يكتفي بقسيمة النحاس ويغفل قسيمة الفضة، أو يخفي سجل تقلبات الرطوبة النسبية (RH)، يعجز عن كشف بخار الكبريت العنصري ($\text{S}_8$) والكلور، ويجب رفض التوقيع عليه فورًا."*

## تصنيف تفاعلية قسائم النحاس والفضة ومعايير تصميم الترشيح الكيميائي (GPA)

يتم تطبيع سماكة الفيلم المقاسة $d_{\text{raw}}$ خلال فترة $t_{\text{days}}$ يومًا إلى معيار 30 يومًا ($d_{30} = d_{\text{raw}} \cdot (30 / t_{\text{days}})^n$) مع طرح سماكة القسيمة المرجعية المغلقة ($d_{\text{blank}}$). يجب أن يلتزم إحكام إغلاق القاعة وتصميم وحدات الترشيح الغازي (GPA) بالمصفوفة التالية:

| معلمة تدقيق التآكل | المؤشر الفيزيائي / ISA-71.04 | معيار القبول للفئة G1 | محفز الرفض / الاستجابة الطارئة (G2/G3/GX) |
| :--- | :--- | :--- | :--- |
| **سماكة فيلم النحاس (Cu) لـ 30 يومًا** | $d_{\text{Cu}, 30}$ ($\text{Cu}_2\text{O} + \text{CuO} + \text{Cu}_2\text{S}$) | $< 300\,\text{\AA} / 30\,\text{يومًا}$ | $\ge 300\,\text{\AA}$ (ظهور $\text{Cu}_2\text{S}$ يثبت تسرب غازات الصرف أو العوادم) |
| **سماكة فيلم الفضة (Ag) لـ 30 يومًا** | $d_{\text{Ag}, 30}$ ($\text{Ag}_2\text{S} + \text{AgCl}$) | $< 200\,\text{\AA} / 30\,\text{يومًا}$ | $\ge 200\,\text{\AA}$ أو عدم تعليق قسيمة الفضة |
| **الضغط الإيجابي وضبط الرطوبة RH** | فرق ضغط الغرفة $\Delta P_{\text{room}}$ والرطوبة $\text{RH}$ | $\Delta P \ge +12.5\,\text{Pa}$، و$\text{RH} < 50\%$، و$\Delta\text{RH}/\Delta t < 6\%/\text{ساعة}$ | ضغط سلبي للقاعة أو جفاف مصائد الصرف (Dry P-Trap) |
| **زمن التماس وعمر وسائط GPA** | $\text{EBCT} = V_{\text{media}}/Q$ واختبار ASTM D6646 | $\text{EBCT} \ge 0.25\,\text{s}$، والسعة المتبقية $\ge 20\%$ | الحكم على صلاحية الوسائط من لون السطح الخارجي فقط |

قبل شراء وحدات التنقية الكيميائية، يجب إحكام إغلاق جميع فتحات الكابلات، وملء مصائد الصرف P-traps بسائل مانع للتبخر، وتوثيق **تدقيق قسائم التآكل للنحاس (Cu) والفضة (Ag) وفق معيار ISA-71.04-2013 للحفاظ على الفئة G1** في ورقة القسائم (Coupon Sheet).

## بروتوكول التعريض لمدة 30 يومًا وإجراءات الاحتواء الفوري عند تجاوز G1

تُنفذ دورة تعليق القسائم واستردادها وتحليلها المخبري والتحقق من الإصلاح عبر ثلاث خطوات صارمة:

1. **التداول الخالي من التلوث والتعليق**: ارتدِ قفازات نتريل خالية من البودرة لتعليق أزواج Cu/Ag مع مسجلات الرطوبة والحرارة عند مأخذ الهواء الخارجي (OA)، وحجرة الإمداد، وواجهة سحب الخزائن (منسوب U24)، مع حفظ قسيمة مرجعية مغلقة (Travel Blank).
2. **تدقيق منحنى الاختزال الكولومتري**: راجع شهادة المختبر المعتمد وفق ISO/IEC 17025 لفصل سماكة الأكاسيد العادية ($\text{Cu}_2\text{O}$) عن الكبريتيدات الخطرة ($\text{Cu}_2\text{S}, \text{Ag}_2\text{S}$) والكلوريدات ($\text{AgCl}$).
3. **استجابة الوردية الطارئة وإعادة التعريض**: عند تجاوز حدود G1، قلّل مخمد الهواء الخارجي إلى الحد الأدنى فورًا، واخفض الرطوبة النسبية إلى أقل من $45\%$، وأحكم سد مسارات التسرب، ثم **علّق قسائم جديدة لمدة 30 يومًا** لإثبات استعادة الفئة G1.

## القرارات الواجب تسجيلها

- توثيق محور التدقيق (تدقيق قسائم التآكل للنحاس (Cu) والفضة (Ag) وفق معيار ISA-71.04-2013 للحفاظ على الفئة G1) والأرقام التسلسلية وإحداثيات التعليق ومدة التعريض في ورقة القسائم.
- التحقق من تفصيل سماكات النحاس ($< 300\,\text{\AA}$) والفضة ($< 200\,\text{\AA}$) بعد طرح قراءة القسيمة المرجعية.
- التحقق من الضغط الإيجابي للقاعة ($\ge +12.5\,\text{Pa}$) وإغلاق مصائد الصرف وفحص السعة المتبقية لوسائط GPA وفق ASTM D6646.
- تنفيذ خفض الرطوبة الطارئ وسد منافذ التسرب وإعادة اختبار القسائم لمدة 30 يومًا عند رصد الفئات G2/G3/GX.

File: books/08-judge-a-corrosion-coupon/translations/ar/01-what.md
ترجمة بمساعدة الذكاء الاصطناعي من الطبعة الإنجليزية.

# 1. ما الذي تحكم عليه فعليًا

## الأساس الهندسي لتدقيق التآكل الجوي وفق معيار ISA-71.04-2013

في قاعات البيانات التي تضم خوادم الذكاء الاصطناعي عالية الكثافة ومبدلات الشبكات الحرجة، يُعد **منع التآكل الزاحف ($\text{Cu}_2\text{S} / \text{Ag}_2\text{S}$) على لوحات الدوائر المطبوعة للخوادم والذي يُسقط ضمان المصنعين** الوسيلة الكمية الوحيدة لمنع التآكل الزاحف (Creep Corrosion الناتج عن نمو بلورات كبريتيد النحاس $\text{Cu}_2\text{S}$ وكبريتيد الفضة $\text{Ag}_2\text{S}$) الذي يؤدي إلى قصر الدوائر على اللوحات الإلكترونية (PCB).

![1. ما الذي تحكم عليه فعليًا](../figures/fig-02-isa-71-04-severity-classification-matrix.png)

$$2\text{Ag} + \text{H}_2\text{S} + \frac{1}{2}\text{O}_2 \xrightarrow{\text{RH}} \text{Ag}_2\text{S} + \text{H}_2\text{O}$$

تشترط وثائق ضمان مصنعي الخوادم (OEM) بقاء هواء القاعة دائمًا ضمن **مستوى الشدة G1 (Mild)** وفق معيار ANSI/ISA-71.04-2013. لا يجوز ادعاء الامتثال للفئة G1 دون تعليق زوج من قسائم النحاس (Cu) والفضة (Ag) لمدة 30 يومًا وتحليل سماكة طبقة التفاعل ($\text{\AA}/30\,\text{يومًا}$) بطريقة الاختزال الكولومتري.

> *"أي تقرير يكتفي بقسيمة النحاس ويغفل قسيمة الفضة، أو يخفي سجل تقلبات الرطوبة النسبية (RH)، يعجز عن كشف بخار الكبريت العنصري ($\text{S}_8$) والكلور، ويجب رفض التوقيع عليه فورًا."*

## تصنيف تفاعلية قسائم النحاس والفضة ومعايير تصميم الترشيح الكيميائي (GPA)

يتم تطبيع سماكة الفيلم المقاسة $d_{\text{raw}}$ خلال فترة $t_{\text{days}}$ يومًا إلى معيار 30 يومًا ($d_{30} = d_{\text{raw}} \cdot (30 / t_{\text{days}})^n$) مع طرح سماكة القسيمة المرجعية المغلقة ($d_{\text{blank}}$). يجب أن يلتزم إحكام إغلاق القاعة وتصميم وحدات الترشيح الغازي (GPA) بالمصفوفة التالية:

| معلمة تدقيق التآكل | المؤشر الفيزيائي / ISA-71.04 | معيار القبول للفئة G1 | محفز الرفض / الاستجابة الطارئة (G2/G3/GX) |
| :--- | :--- | :--- | :--- |
| **سماكة فيلم النحاس (Cu) لـ 30 يومًا** | $d_{\text{Cu}, 30}$ ($\text{Cu}_2\text{O} + \text{CuO} + \text{Cu}_2\text{S}$) | $< 300\,\text{\AA} / 30\,\text{يومًا}$ | $\ge 300\,\text{\AA}$ (ظهور $\text{Cu}_2\text{S}$ يثبت تسرب غازات الصرف أو العوادم) |
| **سماكة فيلم الفضة (Ag) لـ 30 يومًا** | $d_{\text{Ag}, 30}$ ($\text{Ag}_2\text{S} + \text{AgCl}$) | $< 200\,\text{\AA} / 30\,\text{يومًا}$ | $\ge 200\,\text{\AA}$ أو عدم تعليق قسيمة الفضة |
| **الضغط الإيجابي وضبط الرطوبة RH** | فرق ضغط الغرفة $\Delta P_{\text{room}}$ والرطوبة $\text{RH}$ | $\Delta P \ge +12.5\,\text{Pa}$، و$\text{RH} < 50\%$، و$\Delta\text{RH}/\Delta t < 6\%/\text{ساعة}$ | ضغط سلبي للقاعة أو جفاف مصائد الصرف (Dry P-Trap) |
| **زمن التماس وعمر وسائط GPA** | $\text{EBCT} = V_{\text{media}}/Q$ واختبار ASTM D6646 | $\text{EBCT} \ge 0.25\,\text{s}$، والسعة المتبقية $\ge 20\%$ | الحكم على صلاحية الوسائط من لون السطح الخارجي فقط |

قبل شراء وحدات التنقية الكيميائية، يجب إحكام إغلاق جميع فتحات الكابلات، وملء مصائد الصرف P-traps بسائل مانع للتبخر، وتوثيق **منع التآكل الزاحف ($\text{Cu}_2\text{S} / \text{Ag}_2\text{S}$) على لوحات الدوائر المطبوعة للخوادم والذي يُسقط ضمان المصنعين** في ورقة القسائم (Coupon Sheet).

## بروتوكول التعريض لمدة 30 يومًا وإجراءات الاحتواء الفوري عند تجاوز G1

تُنفذ دورة تعليق القسائم واستردادها وتحليلها المخبري والتحقق من الإصلاح عبر ثلاث خطوات صارمة:

1. **التداول الخالي من التلوث والتعليق**: ارتدِ قفازات نتريل خالية من البودرة لتعليق أزواج Cu/Ag مع مسجلات الرطوبة والحرارة عند مأخذ الهواء الخارجي (OA)، وحجرة الإمداد، وواجهة سحب الخزائن (منسوب U24)، مع حفظ قسيمة مرجعية مغلقة (Travel Blank).
2. **تدقيق منحنى الاختزال الكولومتري**: راجع شهادة المختبر المعتمد وفق ISO/IEC 17025 لفصل سماكة الأكاسيد العادية ($\text{Cu}_2\text{O}$) عن الكبريتيدات الخطرة ($\text{Cu}_2\text{S}, \text{Ag}_2\text{S}$) والكلوريدات ($\text{AgCl}$).
3. **استجابة الوردية الطارئة وإعادة التعريض**: عند تجاوز حدود G1، قلّل مخمد الهواء الخارجي إلى الحد الأدنى فورًا، واخفض الرطوبة النسبية إلى أقل من $45\%$، وأحكم سد مسارات التسرب، ثم **علّق قسائم جديدة لمدة 30 يومًا** لإثبات استعادة الفئة G1.

## القرارات الواجب تسجيلها

- توثيق محور التدقيق (منع التآكل الزاحف ($\text{Cu}_2\text{S} / \text{Ag}_2\text{S}$) على لوحات الدوائر المطبوعة للخوادم والذي يُسقط ضمان المصنعين) والأرقام التسلسلية وإحداثيات التعليق ومدة التعريض في ورقة القسائم.
- التحقق من تفصيل سماكات النحاس ($< 300\,\text{\AA}$) والفضة ($< 200\,\text{\AA}$) بعد طرح قراءة القسيمة المرجعية.
- التحقق من الضغط الإيجابي للقاعة ($\ge +12.5\,\text{Pa}$) وإغلاق مصائد الصرف وفحص السعة المتبقية لوسائط GPA وفق ASTM D6646.
- تنفيذ خفض الرطوبة الطارئ وسد منافذ التسرب وإعادة اختبار القسائم لمدة 30 يومًا عند رصد الفئات G2/G3/GX.

File: books/08-judge-a-corrosion-coupon/translations/ar/02-coupon.md
ترجمة بمساعدة الذكاء الاصطناعي من الطبعة الإنجليزية.

# 2. القسيمة المعدنية هي السجل الحاسم

## الأساس الهندسي لتدقيق التآكل الجوي وفق معيار ISA-71.04-2013

في قاعات البيانات التي تضم خوادم الذكاء الاصطناعي عالية الكثافة ومبدلات الشبكات الحرجة، يُعد **تفوق التحليل بالاختزال الكولومتري في قياس سماكة طبقة التآكل التراكمية $(\text{\AA}/30\,\text{يومًا})$** الوسيلة الكمية الوحيدة لمنع التآكل الزاحف (Creep Corrosion الناتج عن نمو بلورات كبريتيد النحاس $\text{Cu}_2\text{S}$ وكبريتيد الفضة $\text{Ag}_2\text{S}$) الذي يؤدي إلى قصر الدوائر على اللوحات الإلكترونية (PCB).

![2. القسيمة المعدنية هي السجل الحاسم](../figures/fig-01-isa-coupon-anatomy-and-reactivity-rate.png)

$$d_{\text{film}} = \frac{I_{\text{red}} \cdot t_{\text{red}} \cdot M_{\text{mol}}}{n \cdot F \cdot A_{\text{surface}} \cdot \rho_{\text{film}}} \times 10^8\,\text{\AA/cm}$$

تشترط وثائق ضمان مصنعي الخوادم (OEM) بقاء هواء القاعة دائمًا ضمن **مستوى الشدة G1 (Mild)** وفق معيار ANSI/ISA-71.04-2013. لا يجوز ادعاء الامتثال للفئة G1 دون تعليق زوج من قسائم النحاس (Cu) والفضة (Ag) لمدة 30 يومًا وتحليل سماكة طبقة التفاعل ($\text{\AA}/30\,\text{يومًا}$) بطريقة الاختزال الكولومتري.

> *"أي تقرير يكتفي بقسيمة النحاس ويغفل قسيمة الفضة، أو يخفي سجل تقلبات الرطوبة النسبية (RH)، يعجز عن كشف بخار الكبريت العنصري ($\text{S}_8$) والكلور، ويجب رفض التوقيع عليه فورًا."*

## تصنيف تفاعلية قسائم النحاس والفضة ومعايير تصميم الترشيح الكيميائي (GPA)

يتم تطبيع سماكة الفيلم المقاسة $d_{\text{raw}}$ خلال فترة $t_{\text{days}}$ يومًا إلى معيار 30 يومًا ($d_{30} = d_{\text{raw}} \cdot (30 / t_{\text{days}})^n$) مع طرح سماكة القسيمة المرجعية المغلقة ($d_{\text{blank}}$). يجب أن يلتزم إحكام إغلاق القاعة وتصميم وحدات الترشيح الغازي (GPA) بالمصفوفة التالية:

| معلمة تدقيق التآكل | المؤشر الفيزيائي / ISA-71.04 | معيار القبول للفئة G1 | محفز الرفض / الاستجابة الطارئة (G2/G3/GX) |
| :--- | :--- | :--- | :--- |
| **سماكة فيلم النحاس (Cu) لـ 30 يومًا** | $d_{\text{Cu}, 30}$ ($\text{Cu}_2\text{O} + \text{CuO} + \text{Cu}_2\text{S}$) | $< 300\,\text{\AA} / 30\,\text{يومًا}$ | $\ge 300\,\text{\AA}$ (ظهور $\text{Cu}_2\text{S}$ يثبت تسرب غازات الصرف أو العوادم) |
| **سماكة فيلم الفضة (Ag) لـ 30 يومًا** | $d_{\text{Ag}, 30}$ ($\text{Ag}_2\text{S} + \text{AgCl}$) | $< 200\,\text{\AA} / 30\,\text{يومًا}$ | $\ge 200\,\text{\AA}$ أو عدم تعليق قسيمة الفضة |
| **الضغط الإيجابي وضبط الرطوبة RH** | فرق ضغط الغرفة $\Delta P_{\text{room}}$ والرطوبة $\text{RH}$ | $\Delta P \ge +12.5\,\text{Pa}$، و$\text{RH} < 50\%$، و$\Delta\text{RH}/\Delta t < 6\%/\text{ساعة}$ | ضغط سلبي للقاعة أو جفاف مصائد الصرف (Dry P-Trap) |
| **زمن التماس وعمر وسائط GPA** | $\text{EBCT} = V_{\text{media}}/Q$ واختبار ASTM D6646 | $\text{EBCT} \ge 0.25\,\text{s}$، والسعة المتبقية $\ge 20\%$ | الحكم على صلاحية الوسائط من لون السطح الخارجي فقط |

قبل شراء وحدات التنقية الكيميائية، يجب إحكام إغلاق جميع فتحات الكابلات، وملء مصائد الصرف P-traps بسائل مانع للتبخر، وتوثيق **تفوق التحليل بالاختزال الكولومتري في قياس سماكة طبقة التآكل التراكمية $(\text{\AA}/30\,\text{يومًا})$** في ورقة القسائم (Coupon Sheet).

## بروتوكول التعريض لمدة 30 يومًا وإجراءات الاحتواء الفوري عند تجاوز G1

تُنفذ دورة تعليق القسائم واستردادها وتحليلها المخبري والتحقق من الإصلاح عبر ثلاث خطوات صارمة:

1. **التداول الخالي من التلوث والتعليق**: ارتدِ قفازات نتريل خالية من البودرة لتعليق أزواج Cu/Ag مع مسجلات الرطوبة والحرارة عند مأخذ الهواء الخارجي (OA)، وحجرة الإمداد، وواجهة سحب الخزائن (منسوب U24)، مع حفظ قسيمة مرجعية مغلقة (Travel Blank).
2. **تدقيق منحنى الاختزال الكولومتري**: راجع شهادة المختبر المعتمد وفق ISO/IEC 17025 لفصل سماكة الأكاسيد العادية ($\text{Cu}_2\text{O}$) عن الكبريتيدات الخطرة ($\text{Cu}_2\text{S}, \text{Ag}_2\text{S}$) والكلوريدات ($\text{AgCl}$).
3. **استجابة الوردية الطارئة وإعادة التعريض**: عند تجاوز حدود G1، قلّل مخمد الهواء الخارجي إلى الحد الأدنى فورًا، واخفض الرطوبة النسبية إلى أقل من $45\%$، وأحكم سد مسارات التسرب، ثم **علّق قسائم جديدة لمدة 30 يومًا** لإثبات استعادة الفئة G1.

## القرارات الواجب تسجيلها

- توثيق محور التدقيق (تفوق التحليل بالاختزال الكولومتري في قياس سماكة طبقة التآكل التراكمية $(\text{\AA}/30\,\text{يومًا})$) والأرقام التسلسلية وإحداثيات التعليق ومدة التعريض في ورقة القسائم.
- التحقق من تفصيل سماكات النحاس ($< 300\,\text{\AA}$) والفضة ($< 200\,\text{\AA}$) بعد طرح قراءة القسيمة المرجعية.
- التحقق من الضغط الإيجابي للقاعة ($\ge +12.5\,\text{Pa}$) وإغلاق مصائد الصرف وفحص السعة المتبقية لوسائط GPA وفق ASTM D6646.
- تنفيذ خفض الرطوبة الطارئ وسد منافذ التسرب وإعادة اختبار القسائم لمدة 30 يومًا عند رصد الفئات G2/G3/GX.

File: books/08-judge-a-corrosion-coupon/translations/ar/03-place.md
ترجمة بمساعدة الذكاء الاصطناعي من الطبعة الإنجليزية.

# 3. أين تُعلّق القسيمة: ديناميكا مواقع التعليق

## الأساس الهندسي لتدقيق التآكل الجوي وفق معيار ISA-71.04-2013

في قاعات البيانات التي تضم خوادم الذكاء الاصطناعي عالية الكثافة ومبدلات الشبكات الحرجة، يُعد **التوزيع المكاني للقسائم من مأخذ الهواء الخارجي (OA) إلى الممر البارد (U24) وتجنب المناطق الراكدة** الوسيلة الكمية الوحيدة لمنع التآكل الزاحف (Creep Corrosion الناتج عن نمو بلورات كبريتيد النحاس $\text{Cu}_2\text{S}$ وكبريتيد الفضة $\text{Ag}_2\text{S}$) الذي يؤدي إلى قصر الدوائر على اللوحات الإلكترونية (PCB).

![3. أين تُعلّق القسيمة: ديناميكا مواقع التعليق](../figures/fig-03-data-hall-coupon-placement-topology.png)

$$C_{\text{inlet}}(x,y,z) = \alpha C_{\text{makeup}} + (1 - \alpha) C_{\text{recirc}} (1 - \eta_{\text{media}})$$

تشترط وثائق ضمان مصنعي الخوادم (OEM) بقاء هواء القاعة دائمًا ضمن **مستوى الشدة G1 (Mild)** وفق معيار ANSI/ISA-71.04-2013. لا يجوز ادعاء الامتثال للفئة G1 دون تعليق زوج من قسائم النحاس (Cu) والفضة (Ag) لمدة 30 يومًا وتحليل سماكة طبقة التفاعل ($\text{\AA}/30\,\text{يومًا}$) بطريقة الاختزال الكولومتري.

> *"أي تقرير يكتفي بقسيمة النحاس ويغفل قسيمة الفضة، أو يخفي سجل تقلبات الرطوبة النسبية (RH)، يعجز عن كشف بخار الكبريت العنصري ($\text{S}_8$) والكلور، ويجب رفض التوقيع عليه فورًا."*

## تصنيف تفاعلية قسائم النحاس والفضة ومعايير تصميم الترشيح الكيميائي (GPA)

يتم تطبيع سماكة الفيلم المقاسة $d_{\text{raw}}$ خلال فترة $t_{\text{days}}$ يومًا إلى معيار 30 يومًا ($d_{30} = d_{\text{raw}} \cdot (30 / t_{\text{days}})^n$) مع طرح سماكة القسيمة المرجعية المغلقة ($d_{\text{blank}}$). يجب أن يلتزم إحكام إغلاق القاعة وتصميم وحدات الترشيح الغازي (GPA) بالمصفوفة التالية:

| معلمة تدقيق التآكل | المؤشر الفيزيائي / ISA-71.04 | معيار القبول للفئة G1 | محفز الرفض / الاستجابة الطارئة (G2/G3/GX) |
| :--- | :--- | :--- | :--- |
| **سماكة فيلم النحاس (Cu) لـ 30 يومًا** | $d_{\text{Cu}, 30}$ ($\text{Cu}_2\text{O} + \text{CuO} + \text{Cu}_2\text{S}$) | $< 300\,\text{\AA} / 30\,\text{يومًا}$ | $\ge 300\,\text{\AA}$ (ظهور $\text{Cu}_2\text{S}$ يثبت تسرب غازات الصرف أو العوادم) |
| **سماكة فيلم الفضة (Ag) لـ 30 يومًا** | $d_{\text{Ag}, 30}$ ($\text{Ag}_2\text{S} + \text{AgCl}$) | $< 200\,\text{\AA} / 30\,\text{يومًا}$ | $\ge 200\,\text{\AA}$ أو عدم تعليق قسيمة الفضة |
| **الضغط الإيجابي وضبط الرطوبة RH** | فرق ضغط الغرفة $\Delta P_{\text{room}}$ والرطوبة $\text{RH}$ | $\Delta P \ge +12.5\,\text{Pa}$، و$\text{RH} < 50\%$، و$\Delta\text{RH}/\Delta t < 6\%/\text{ساعة}$ | ضغط سلبي للقاعة أو جفاف مصائد الصرف (Dry P-Trap) |
| **زمن التماس وعمر وسائط GPA** | $\text{EBCT} = V_{\text{media}}/Q$ واختبار ASTM D6646 | $\text{EBCT} \ge 0.25\,\text{s}$، والسعة المتبقية $\ge 20\%$ | الحكم على صلاحية الوسائط من لون السطح الخارجي فقط |

قبل شراء وحدات التنقية الكيميائية، يجب إحكام إغلاق جميع فتحات الكابلات، وملء مصائد الصرف P-traps بسائل مانع للتبخر، وتوثيق **التوزيع المكاني للقسائم من مأخذ الهواء الخارجي (OA) إلى الممر البارد (U24) وتجنب المناطق الراكدة** في ورقة القسائم (Coupon Sheet).

## بروتوكول التعريض لمدة 30 يومًا وإجراءات الاحتواء الفوري عند تجاوز G1

تُنفذ دورة تعليق القسائم واستردادها وتحليلها المخبري والتحقق من الإصلاح عبر ثلاث خطوات صارمة:

1. **التداول الخالي من التلوث والتعليق**: ارتدِ قفازات نتريل خالية من البودرة لتعليق أزواج Cu/Ag مع مسجلات الرطوبة والحرارة عند مأخذ الهواء الخارجي (OA)، وحجرة الإمداد، وواجهة سحب الخزائن (منسوب U24)، مع حفظ قسيمة مرجعية مغلقة (Travel Blank).
2. **تدقيق منحنى الاختزال الكولومتري**: راجع شهادة المختبر المعتمد وفق ISO/IEC 17025 لفصل سماكة الأكاسيد العادية ($\text{Cu}_2\text{O}$) عن الكبريتيدات الخطرة ($\text{Cu}_2\text{S}, \text{Ag}_2\text{S}$) والكلوريدات ($\text{AgCl}$).
3. **استجابة الوردية الطارئة وإعادة التعريض**: عند تجاوز حدود G1، قلّل مخمد الهواء الخارجي إلى الحد الأدنى فورًا، واخفض الرطوبة النسبية إلى أقل من $45\%$، وأحكم سد مسارات التسرب، ثم **علّق قسائم جديدة لمدة 30 يومًا** لإثبات استعادة الفئة G1.

## القرارات الواجب تسجيلها

- توثيق محور التدقيق (التوزيع المكاني للقسائم من مأخذ الهواء الخارجي (OA) إلى الممر البارد (U24) وتجنب المناطق الراكدة) والأرقام التسلسلية وإحداثيات التعليق ومدة التعريض في ورقة القسائم.
- التحقق من تفصيل سماكات النحاس ($< 300\,\text{\AA}$) والفضة ($< 200\,\text{\AA}$) بعد طرح قراءة القسيمة المرجعية.
- التحقق من الضغط الإيجابي للقاعة ($\ge +12.5\,\text{Pa}$) وإغلاق مصائد الصرف وفحص السعة المتبقية لوسائط GPA وفق ASTM D6646.
- تنفيذ خفض الرطوبة الطارئ وسد منافذ التسرب وإعادة اختبار القسائم لمدة 30 يومًا عند رصد الفئات G2/G3/GX.

File: books/08-judge-a-corrosion-coupon/translations/ar/04-season.md
ترجمة بمساعدة الذكاء الاصطناعي من الطبعة الإنجليزية.

# 4. مدة التعريض والتطبيع الموسمي

## الأساس الهندسي لتدقيق التآكل الجوي وفق معيار ISA-71.04-2013

في قاعات البيانات التي تضم خوادم الذكاء الاصطناعي عالية الكثافة ومبدلات الشبكات الحرجة، يُعد **التطبيع الرياضي لمدة 30 يومًا وفق قانون القوة ($d(t) = d_{30}(t/30)^n$) ورصد التقلبات الموسمية والانقلاب الحراري** الوسيلة الكمية الوحيدة لمنع التآكل الزاحف (Creep Corrosion الناتج عن نمو بلورات كبريتيد النحاس $\text{Cu}_2\text{S}$ وكبريتيد الفضة $\text{Ag}_2\text{S}$) الذي يؤدي إلى قصر الدوائر على اللوحات الإلكترونية (PCB).

$$d_{\text{norm}}(30\text{d}) = d_{\text{meas}}(t_{\text{hang}}) \cdot \left( \frac{30}{t_{\text{hang}}} \right)^n, \quad n_{\text{Cu}} \in [0.5, 0.7], \; n_{\text{Ag}} \approx 1.0$$

تشترط وثائق ضمان مصنعي الخوادم (OEM) بقاء هواء القاعة دائمًا ضمن **مستوى الشدة G1 (Mild)** وفق معيار ANSI/ISA-71.04-2013. لا يجوز ادعاء الامتثال للفئة G1 دون تعليق زوج من قسائم النحاس (Cu) والفضة (Ag) لمدة 30 يومًا وتحليل سماكة طبقة التفاعل ($\text{\AA}/30\,\text{يومًا}$) بطريقة الاختزال الكولومتري.

> *"أي تقرير يكتفي بقسيمة النحاس ويغفل قسيمة الفضة، أو يخفي سجل تقلبات الرطوبة النسبية (RH)، يعجز عن كشف بخار الكبريت العنصري ($\text{S}_8$) والكلور، ويجب رفض التوقيع عليه فورًا."*

## تصنيف تفاعلية قسائم النحاس والفضة ومعايير تصميم الترشيح الكيميائي (GPA)

يتم تطبيع سماكة الفيلم المقاسة $d_{\text{raw}}$ خلال فترة $t_{\text{days}}$ يومًا إلى معيار 30 يومًا ($d_{30} = d_{\text{raw}} \cdot (30 / t_{\text{days}})^n$) مع طرح سماكة القسيمة المرجعية المغلقة ($d_{\text{blank}}$). يجب أن يلتزم إحكام إغلاق القاعة وتصميم وحدات الترشيح الغازي (GPA) بالمصفوفة التالية:

| معلمة تدقيق التآكل | المؤشر الفيزيائي / ISA-71.04 | معيار القبول للفئة G1 | محفز الرفض / الاستجابة الطارئة (G2/G3/GX) |
| :--- | :--- | :--- | :--- |
| **سماكة فيلم النحاس (Cu) لـ 30 يومًا** | $d_{\text{Cu}, 30}$ ($\text{Cu}_2\text{O} + \text{CuO} + \text{Cu}_2\text{S}$) | $< 300\,\text{\AA} / 30\,\text{يومًا}$ | $\ge 300\,\text{\AA}$ (ظهور $\text{Cu}_2\text{S}$ يثبت تسرب غازات الصرف أو العوادم) |
| **سماكة فيلم الفضة (Ag) لـ 30 يومًا** | $d_{\text{Ag}, 30}$ ($\text{Ag}_2\text{S} + \text{AgCl}$) | $< 200\,\text{\AA} / 30\,\text{يومًا}$ | $\ge 200\,\text{\AA}$ أو عدم تعليق قسيمة الفضة |
| **الضغط الإيجابي وضبط الرطوبة RH** | فرق ضغط الغرفة $\Delta P_{\text{room}}$ والرطوبة $\text{RH}$ | $\Delta P \ge +12.5\,\text{Pa}$، و$\text{RH} < 50\%$، و$\Delta\text{RH}/\Delta t < 6\%/\text{ساعة}$ | ضغط سلبي للقاعة أو جفاف مصائد الصرف (Dry P-Trap) |
| **زمن التماس وعمر وسائط GPA** | $\text{EBCT} = V_{\text{media}}/Q$ واختبار ASTM D6646 | $\text{EBCT} \ge 0.25\,\text{s}$، والسعة المتبقية $\ge 20\%$ | الحكم على صلاحية الوسائط من لون السطح الخارجي فقط |

قبل شراء وحدات التنقية الكيميائية، يجب إحكام إغلاق جميع فتحات الكابلات، وملء مصائد الصرف P-traps بسائل مانع للتبخر، وتوثيق **التطبيع الرياضي لمدة 30 يومًا وفق قانون القوة ($d(t) = d_{30}(t/30)^n$) ورصد التقلبات الموسمية والانقلاب الحراري** في ورقة القسائم (Coupon Sheet).

## بروتوكول التعريض لمدة 30 يومًا وإجراءات الاحتواء الفوري عند تجاوز G1

تُنفذ دورة تعليق القسائم واستردادها وتحليلها المخبري والتحقق من الإصلاح عبر ثلاث خطوات صارمة:

1. **التداول الخالي من التلوث والتعليق**: ارتدِ قفازات نتريل خالية من البودرة لتعليق أزواج Cu/Ag مع مسجلات الرطوبة والحرارة عند مأخذ الهواء الخارجي (OA)، وحجرة الإمداد، وواجهة سحب الخزائن (منسوب U24)، مع حفظ قسيمة مرجعية مغلقة (Travel Blank).
2. **تدقيق منحنى الاختزال الكولومتري**: راجع شهادة المختبر المعتمد وفق ISO/IEC 17025 لفصل سماكة الأكاسيد العادية ($\text{Cu}_2\text{O}$) عن الكبريتيدات الخطرة ($\text{Cu}_2\text{S}, \text{Ag}_2\text{S}$) والكلوريدات ($\text{AgCl}$).
3. **استجابة الوردية الطارئة وإعادة التعريض**: عند تجاوز حدود G1، قلّل مخمد الهواء الخارجي إلى الحد الأدنى فورًا، واخفض الرطوبة النسبية إلى أقل من $45\%$، وأحكم سد مسارات التسرب، ثم **علّق قسائم جديدة لمدة 30 يومًا** لإثبات استعادة الفئة G1.

## القرارات الواجب تسجيلها

- توثيق محور التدقيق (التطبيع الرياضي لمدة 30 يومًا وفق قانون القوة ($d(t) = d_{30}(t/30)^n$) ورصد التقلبات الموسمية والانقلاب الحراري) والأرقام التسلسلية وإحداثيات التعليق ومدة التعريض في ورقة القسائم.
- التحقق من تفصيل سماكات النحاس ($< 300\,\text{\AA}$) والفضة ($< 200\,\text{\AA}$) بعد طرح قراءة القسيمة المرجعية.
- التحقق من الضغط الإيجابي للقاعة ($\ge +12.5\,\text{Pa}$) وإغلاق مصائد الصرف وفحص السعة المتبقية لوسائط GPA وفق ASTM D6646.
- تنفيذ خفض الرطوبة الطارئ وسد منافذ التسرب وإعادة اختبار القسائم لمدة 30 يومًا عند رصد الفئات G2/G3/GX.

File: books/08-judge-a-corrosion-coupon/translations/ar/05-seal.md
ترجمة بمساعدة الذكاء الاصطناعي من الطبعة الإنجليزية.

# 5. أحكم إغلاق الغرفة قبل شراء وحدات الترشيح الكيميائي

## الأساس الهندسي لتدقيق التآكل الجوي وفق معيار ISA-71.04-2013

في قاعات البيانات التي تضم خوادم الذكاء الاصطناعي عالية الكثافة ومبدلات الشبكات الحرجة، يُعد **تحقيق الضغط الإيجابي للقاعة ($\Delta P_{\text{room}} \ge +12.5\,\text{Pa}$ إلى $+20.0\,\text{Pa}$) وإحكام فتحات الكابلات وأبواب Airlock** الوسيلة الكمية الوحيدة لمنع التآكل الزاحف (Creep Corrosion الناتج عن نمو بلورات كبريتيد النحاس $\text{Cu}_2\text{S}$ وكبريتيد الفضة $\text{Ag}_2\text{S}$) الذي يؤدي إلى قصر الدوائر على اللوحات الإلكترونية (PCB).

$$\Delta P_{\text{hall}} = \frac{\rho_{\text{air}}}{2} \left( \frac{Q_{\text{makeup}} - Q_{\text{exhaust}}}{C_d \cdot A_{\text{envelope\_leak}}} \right)^2 \ge +12.5\,\text{Pa}$$

تشترط وثائق ضمان مصنعي الخوادم (OEM) بقاء هواء القاعة دائمًا ضمن **مستوى الشدة G1 (Mild)** وفق معيار ANSI/ISA-71.04-2013. لا يجوز ادعاء الامتثال للفئة G1 دون تعليق زوج من قسائم النحاس (Cu) والفضة (Ag) لمدة 30 يومًا وتحليل سماكة طبقة التفاعل ($\text{\AA}/30\,\text{يومًا}$) بطريقة الاختزال الكولومتري.

> *"أي تقرير يكتفي بقسيمة النحاس ويغفل قسيمة الفضة، أو يخفي سجل تقلبات الرطوبة النسبية (RH)، يعجز عن كشف بخار الكبريت العنصري ($\text{S}_8$) والكلور، ويجب رفض التوقيع عليه فورًا."*

## تصنيف تفاعلية قسائم النحاس والفضة ومعايير تصميم الترشيح الكيميائي (GPA)

يتم تطبيع سماكة الفيلم المقاسة $d_{\text{raw}}$ خلال فترة $t_{\text{days}}$ يومًا إلى معيار 30 يومًا ($d_{30} = d_{\text{raw}} \cdot (30 / t_{\text{days}})^n$) مع طرح سماكة القسيمة المرجعية المغلقة ($d_{\text{blank}}$). يجب أن يلتزم إحكام إغلاق القاعة وتصميم وحدات الترشيح الغازي (GPA) بالمصفوفة التالية:

| معلمة تدقيق التآكل | المؤشر الفيزيائي / ISA-71.04 | معيار القبول للفئة G1 | محفز الرفض / الاستجابة الطارئة (G2/G3/GX) |
| :--- | :--- | :--- | :--- |
| **سماكة فيلم النحاس (Cu) لـ 30 يومًا** | $d_{\text{Cu}, 30}$ ($\text{Cu}_2\text{O} + \text{CuO} + \text{Cu}_2\text{S}$) | $< 300\,\text{\AA} / 30\,\text{يومًا}$ | $\ge 300\,\text{\AA}$ (ظهور $\text{Cu}_2\text{S}$ يثبت تسرب غازات الصرف أو العوادم) |
| **سماكة فيلم الفضة (Ag) لـ 30 يومًا** | $d_{\text{Ag}, 30}$ ($\text{Ag}_2\text{S} + \text{AgCl}$) | $< 200\,\text{\AA} / 30\,\text{يومًا}$ | $\ge 200\,\text{\AA}$ أو عدم تعليق قسيمة الفضة |
| **الضغط الإيجابي وضبط الرطوبة RH** | فرق ضغط الغرفة $\Delta P_{\text{room}}$ والرطوبة $\text{RH}$ | $\Delta P \ge +12.5\,\text{Pa}$، و$\text{RH} < 50\%$، و$\Delta\text{RH}/\Delta t < 6\%/\text{ساعة}$ | ضغط سلبي للقاعة أو جفاف مصائد الصرف (Dry P-Trap) |
| **زمن التماس وعمر وسائط GPA** | $\text{EBCT} = V_{\text{media}}/Q$ واختبار ASTM D6646 | $\text{EBCT} \ge 0.25\,\text{s}$، والسعة المتبقية $\ge 20\%$ | الحكم على صلاحية الوسائط من لون السطح الخارجي فقط |

قبل شراء وحدات التنقية الكيميائية، يجب إحكام إغلاق جميع فتحات الكابلات، وملء مصائد الصرف P-traps بسائل مانع للتبخر، وتوثيق **تحقيق الضغط الإيجابي للقاعة ($\Delta P_{\text{room}} \ge +12.5\,\text{Pa}$ إلى $+20.0\,\text{Pa}$) وإحكام فتحات الكابلات وأبواب Airlock** في ورقة القسائم (Coupon Sheet).

## بروتوكول التعريض لمدة 30 يومًا وإجراءات الاحتواء الفوري عند تجاوز G1

تُنفذ دورة تعليق القسائم واستردادها وتحليلها المخبري والتحقق من الإصلاح عبر ثلاث خطوات صارمة:

1. **التداول الخالي من التلوث والتعليق**: ارتدِ قفازات نتريل خالية من البودرة لتعليق أزواج Cu/Ag مع مسجلات الرطوبة والحرارة عند مأخذ الهواء الخارجي (OA)، وحجرة الإمداد، وواجهة سحب الخزائن (منسوب U24)، مع حفظ قسيمة مرجعية مغلقة (Travel Blank).
2. **تدقيق منحنى الاختزال الكولومتري**: راجع شهادة المختبر المعتمد وفق ISO/IEC 17025 لفصل سماكة الأكاسيد العادية ($\text{Cu}_2\text{O}$) عن الكبريتيدات الخطرة ($\text{Cu}_2\text{S}, \text{Ag}_2\text{S}$) والكلوريدات ($\text{AgCl}$).
3. **استجابة الوردية الطارئة وإعادة التعريض**: عند تجاوز حدود G1، قلّل مخمد الهواء الخارجي إلى الحد الأدنى فورًا، واخفض الرطوبة النسبية إلى أقل من $45\%$، وأحكم سد مسارات التسرب، ثم **علّق قسائم جديدة لمدة 30 يومًا** لإثبات استعادة الفئة G1.

## القرارات الواجب تسجيلها

- توثيق محور التدقيق (تحقيق الضغط الإيجابي للقاعة ($\Delta P_{\text{room}} \ge +12.5\,\text{Pa}$ إلى $+20.0\,\text{Pa}$) وإحكام فتحات الكابلات وأبواب Airlock) والأرقام التسلسلية وإحداثيات التعليق ومدة التعريض في ورقة القسائم.
- التحقق من تفصيل سماكات النحاس ($< 300\,\text{\AA}$) والفضة ($< 200\,\text{\AA}$) بعد طرح قراءة القسيمة المرجعية.
- التحقق من الضغط الإيجابي للقاعة ($\ge +12.5\,\text{Pa}$) وإغلاق مصائد الصرف وفحص السعة المتبقية لوسائط GPA وفق ASTM D6646.
- تنفيذ خفض الرطوبة الطارئ وسد منافذ التسرب وإعادة اختبار القسائم لمدة 30 يومًا عند رصد الفئات G2/G3/GX.

File: books/08-judge-a-corrosion-coupon/translations/ar/06-makeup.md
ترجمة بمساعدة الذكاء الاصطناعي من الطبعة الإنجليزية.

# 6. معالجة هواء التعويض الخارجي (Makeup Air) كيميائيًا

## الأساس الهندسي لتدقيق التآكل الجوي وفق معيار ISA-71.04-2013

في قاعات البيانات التي تضم خوادم الذكاء الاصطناعي عالية الكثافة ومبدلات الشبكات الحرجة، يُعد **تصميم زمن التماس في المرشح الكيميائي ($\text{EBCT} \ge 0.25\,\text{s}$) لوحدات تنقية الهواء الخارجي (GPA)** الوسيلة الكمية الوحيدة لمنع التآكل الزاحف (Creep Corrosion الناتج عن نمو بلورات كبريتيد النحاس $\text{Cu}_2\text{S}$ وكبريتيد الفضة $\text{Ag}_2\text{S}$) الذي يؤدي إلى قصر الدوائر على اللوحات الإلكترونية (PCB).

![6. معالجة هواء التعويض الخارجي (Makeup Air) كيميائيًا](../figures/fig-05-makeup-air-pressurization-and-leak-paths.png)

$$C_{\text{steady}} = \frac{Q_{\text{makeup}}(1 - \eta_{\text{MU}}) C_{\text{outdoor}} + \dot{G}_{\text{internal}}}{Q_{\text{makeup}} + Q_{\text{recirc}} \cdot \eta_{\text{recirc}}}$$

تشترط وثائق ضمان مصنعي الخوادم (OEM) بقاء هواء القاعة دائمًا ضمن **مستوى الشدة G1 (Mild)** وفق معيار ANSI/ISA-71.04-2013. لا يجوز ادعاء الامتثال للفئة G1 دون تعليق زوج من قسائم النحاس (Cu) والفضة (Ag) لمدة 30 يومًا وتحليل سماكة طبقة التفاعل ($\text{\AA}/30\,\text{يومًا}$) بطريقة الاختزال الكولومتري.

> *"أي تقرير يكتفي بقسيمة النحاس ويغفل قسيمة الفضة، أو يخفي سجل تقلبات الرطوبة النسبية (RH)، يعجز عن كشف بخار الكبريت العنصري ($\text{S}_8$) والكلور، ويجب رفض التوقيع عليه فورًا."*

## تصنيف تفاعلية قسائم النحاس والفضة ومعايير تصميم الترشيح الكيميائي (GPA)

يتم تطبيع سماكة الفيلم المقاسة $d_{\text{raw}}$ خلال فترة $t_{\text{days}}$ يومًا إلى معيار 30 يومًا ($d_{30} = d_{\text{raw}} \cdot (30 / t_{\text{days}})^n$) مع طرح سماكة القسيمة المرجعية المغلقة ($d_{\text{blank}}$). يجب أن يلتزم إحكام إغلاق القاعة وتصميم وحدات الترشيح الغازي (GPA) بالمصفوفة التالية:

| معلمة تدقيق التآكل | المؤشر الفيزيائي / ISA-71.04 | معيار القبول للفئة G1 | محفز الرفض / الاستجابة الطارئة (G2/G3/GX) |
| :--- | :--- | :--- | :--- |
| **سماكة فيلم النحاس (Cu) لـ 30 يومًا** | $d_{\text{Cu}, 30}$ ($\text{Cu}_2\text{O} + \text{CuO} + \text{Cu}_2\text{S}$) | $< 300\,\text{\AA} / 30\,\text{يومًا}$ | $\ge 300\,\text{\AA}$ (ظهور $\text{Cu}_2\text{S}$ يثبت تسرب غازات الصرف أو العوادم) |
| **سماكة فيلم الفضة (Ag) لـ 30 يومًا** | $d_{\text{Ag}, 30}$ ($\text{Ag}_2\text{S} + \text{AgCl}$) | $< 200\,\text{\AA} / 30\,\text{يومًا}$ | $\ge 200\,\text{\AA}$ أو عدم تعليق قسيمة الفضة |
| **الضغط الإيجابي وضبط الرطوبة RH** | فرق ضغط الغرفة $\Delta P_{\text{room}}$ والرطوبة $\text{RH}$ | $\Delta P \ge +12.5\,\text{Pa}$، و$\text{RH} < 50\%$، و$\Delta\text{RH}/\Delta t < 6\%/\text{ساعة}$ | ضغط سلبي للقاعة أو جفاف مصائد الصرف (Dry P-Trap) |
| **زمن التماس وعمر وسائط GPA** | $\text{EBCT} = V_{\text{media}}/Q$ واختبار ASTM D6646 | $\text{EBCT} \ge 0.25\,\text{s}$، والسعة المتبقية $\ge 20\%$ | الحكم على صلاحية الوسائط من لون السطح الخارجي فقط |

قبل شراء وحدات التنقية الكيميائية، يجب إحكام إغلاق جميع فتحات الكابلات، وملء مصائد الصرف P-traps بسائل مانع للتبخر، وتوثيق **تصميم زمن التماس في المرشح الكيميائي ($\text{EBCT} \ge 0.25\,\text{s}$) لوحدات تنقية الهواء الخارجي (GPA)** في ورقة القسائم (Coupon Sheet).

## بروتوكول التعريض لمدة 30 يومًا وإجراءات الاحتواء الفوري عند تجاوز G1

تُنفذ دورة تعليق القسائم واستردادها وتحليلها المخبري والتحقق من الإصلاح عبر ثلاث خطوات صارمة:

1. **التداول الخالي من التلوث والتعليق**: ارتدِ قفازات نتريل خالية من البودرة لتعليق أزواج Cu/Ag مع مسجلات الرطوبة والحرارة عند مأخذ الهواء الخارجي (OA)، وحجرة الإمداد، وواجهة سحب الخزائن (منسوب U24)، مع حفظ قسيمة مرجعية مغلقة (Travel Blank).
2. **تدقيق منحنى الاختزال الكولومتري**: راجع شهادة المختبر المعتمد وفق ISO/IEC 17025 لفصل سماكة الأكاسيد العادية ($\text{Cu}_2\text{O}$) عن الكبريتيدات الخطرة ($\text{Cu}_2\text{S}, \text{Ag}_2\text{S}$) والكلوريدات ($\text{AgCl}$).
3. **استجابة الوردية الطارئة وإعادة التعريض**: عند تجاوز حدود G1، قلّل مخمد الهواء الخارجي إلى الحد الأدنى فورًا، واخفض الرطوبة النسبية إلى أقل من $45\%$، وأحكم سد مسارات التسرب، ثم **علّق قسائم جديدة لمدة 30 يومًا** لإثبات استعادة الفئة G1.

## القرارات الواجب تسجيلها

- توثيق محور التدقيق (تصميم زمن التماس في المرشح الكيميائي ($\text{EBCT} \ge 0.25\,\text{s}$) لوحدات تنقية الهواء الخارجي (GPA)) والأرقام التسلسلية وإحداثيات التعليق ومدة التعريض في ورقة القسائم.
- التحقق من تفصيل سماكات النحاس ($< 300\,\text{\AA}$) والفضة ($< 200\,\text{\AA}$) بعد طرح قراءة القسيمة المرجعية.
- التحقق من الضغط الإيجابي للقاعة ($\ge +12.5\,\text{Pa}$) وإغلاق مصائد الصرف وفحص السعة المتبقية لوسائط GPA وفق ASTM D6646.
- تنفيذ خفض الرطوبة الطارئ وسد منافذ التسرب وإعادة اختبار القسائم لمدة 30 يومًا عند رصد الفئات G2/G3/GX.

File: books/08-judge-a-corrosion-coupon/translations/ar/07-live.md
ترجمة بمساعدة الذكاء الاصطناعي من الطبعة الإنجليزية.

# 7. جهاز المراقبة اللحظي (QCM) ليس بديلاً عن القسيمة المعدنية

## الأساس الهندسي لتدقيق التآكل الجوي وفق معيار ISA-71.04-2013

في قاعات البيانات التي تضم خوادم الذكاء الاصطناعي عالية الكثافة ومبدلات الشبكات الحرجة، يُعد **انحراف القراءة الظاهرية لحساسات QCM بسبب تذبذب الرطوبة وإلزامية القسيمة المعدنية كدليل تعاقدي** الوسيلة الكمية الوحيدة لمنع التآكل الزاحف (Creep Corrosion الناتج عن نمو بلورات كبريتيد النحاس $\text{Cu}_2\text{S}$ وكبريتيد الفضة $\text{Ag}_2\text{S}$) الذي يؤدي إلى قصر الدوائر على اللوحات الإلكترونية (PCB).

![7. جهاز المراقبة اللحظي (QCM) ليس بديلاً عن القسيمة المعدنية](../figures/fig-06-passive-coupons-vs-realtime-qcm-monitors.png)

$$\Delta f = -\frac{2 f_0^2}{A \sqrt{\rho_q \mu_q}} \Delta m = -C_f \cdot \Delta m$$

تشترط وثائق ضمان مصنعي الخوادم (OEM) بقاء هواء القاعة دائمًا ضمن **مستوى الشدة G1 (Mild)** وفق معيار ANSI/ISA-71.04-2013. لا يجوز ادعاء الامتثال للفئة G1 دون تعليق زوج من قسائم النحاس (Cu) والفضة (Ag) لمدة 30 يومًا وتحليل سماكة طبقة التفاعل ($\text{\AA}/30\,\text{يومًا}$) بطريقة الاختزال الكولومتري.

> *"أي تقرير يكتفي بقسيمة النحاس ويغفل قسيمة الفضة، أو يخفي سجل تقلبات الرطوبة النسبية (RH)، يعجز عن كشف بخار الكبريت العنصري ($\text{S}_8$) والكلور، ويجب رفض التوقيع عليه فورًا."*

## تصنيف تفاعلية قسائم النحاس والفضة ومعايير تصميم الترشيح الكيميائي (GPA)

يتم تطبيع سماكة الفيلم المقاسة $d_{\text{raw}}$ خلال فترة $t_{\text{days}}$ يومًا إلى معيار 30 يومًا ($d_{30} = d_{\text{raw}} \cdot (30 / t_{\text{days}})^n$) مع طرح سماكة القسيمة المرجعية المغلقة ($d_{\text{blank}}$). يجب أن يلتزم إحكام إغلاق القاعة وتصميم وحدات الترشيح الغازي (GPA) بالمصفوفة التالية:

| معلمة تدقيق التآكل | المؤشر الفيزيائي / ISA-71.04 | معيار القبول للفئة G1 | محفز الرفض / الاستجابة الطارئة (G2/G3/GX) |
| :--- | :--- | :--- | :--- |
| **سماكة فيلم النحاس (Cu) لـ 30 يومًا** | $d_{\text{Cu}, 30}$ ($\text{Cu}_2\text{O} + \text{CuO} + \text{Cu}_2\text{S}$) | $< 300\,\text{\AA} / 30\,\text{يومًا}$ | $\ge 300\,\text{\AA}$ (ظهور $\text{Cu}_2\text{S}$ يثبت تسرب غازات الصرف أو العوادم) |
| **سماكة فيلم الفضة (Ag) لـ 30 يومًا** | $d_{\text{Ag}, 30}$ ($\text{Ag}_2\text{S} + \text{AgCl}$) | $< 200\,\text{\AA} / 30\,\text{يومًا}$ | $\ge 200\,\text{\AA}$ أو عدم تعليق قسيمة الفضة |
| **الضغط الإيجابي وضبط الرطوبة RH** | فرق ضغط الغرفة $\Delta P_{\text{room}}$ والرطوبة $\text{RH}$ | $\Delta P \ge +12.5\,\text{Pa}$، و$\text{RH} < 50\%$، و$\Delta\text{RH}/\Delta t < 6\%/\text{ساعة}$ | ضغط سلبي للقاعة أو جفاف مصائد الصرف (Dry P-Trap) |
| **زمن التماس وعمر وسائط GPA** | $\text{EBCT} = V_{\text{media}}/Q$ واختبار ASTM D6646 | $\text{EBCT} \ge 0.25\,\text{s}$، والسعة المتبقية $\ge 20\%$ | الحكم على صلاحية الوسائط من لون السطح الخارجي فقط |

قبل شراء وحدات التنقية الكيميائية، يجب إحكام إغلاق جميع فتحات الكابلات، وملء مصائد الصرف P-traps بسائل مانع للتبخر، وتوثيق **انحراف القراءة الظاهرية لحساسات QCM بسبب تذبذب الرطوبة وإلزامية القسيمة المعدنية كدليل تعاقدي** في ورقة القسائم (Coupon Sheet).

## بروتوكول التعريض لمدة 30 يومًا وإجراءات الاحتواء الفوري عند تجاوز G1

تُنفذ دورة تعليق القسائم واستردادها وتحليلها المخبري والتحقق من الإصلاح عبر ثلاث خطوات صارمة:

1. **التداول الخالي من التلوث والتعليق**: ارتدِ قفازات نتريل خالية من البودرة لتعليق أزواج Cu/Ag مع مسجلات الرطوبة والحرارة عند مأخذ الهواء الخارجي (OA)، وحجرة الإمداد، وواجهة سحب الخزائن (منسوب U24)، مع حفظ قسيمة مرجعية مغلقة (Travel Blank).
2. **تدقيق منحنى الاختزال الكولومتري**: راجع شهادة المختبر المعتمد وفق ISO/IEC 17025 لفصل سماكة الأكاسيد العادية ($\text{Cu}_2\text{O}$) عن الكبريتيدات الخطرة ($\text{Cu}_2\text{S}, \text{Ag}_2\text{S}$) والكلوريدات ($\text{AgCl}$).
3. **استجابة الوردية الطارئة وإعادة التعريض**: عند تجاوز حدود G1، قلّل مخمد الهواء الخارجي إلى الحد الأدنى فورًا، واخفض الرطوبة النسبية إلى أقل من $45\%$، وأحكم سد مسارات التسرب، ثم **علّق قسائم جديدة لمدة 30 يومًا** لإثبات استعادة الفئة G1.

## القرارات الواجب تسجيلها

- توثيق محور التدقيق (انحراف القراءة الظاهرية لحساسات QCM بسبب تذبذب الرطوبة وإلزامية القسيمة المعدنية كدليل تعاقدي) والأرقام التسلسلية وإحداثيات التعليق ومدة التعريض في ورقة القسائم.
- التحقق من تفصيل سماكات النحاس ($< 300\,\text{\AA}$) والفضة ($< 200\,\text{\AA}$) بعد طرح قراءة القسيمة المرجعية.
- التحقق من الضغط الإيجابي للقاعة ($\ge +12.5\,\text{Pa}$) وإغلاق مصائد الصرف وفحص السعة المتبقية لوسائط GPA وفق ASTM D6646.
- تنفيذ خفض الرطوبة الطارئ وسد منافذ التسرب وإعادة اختبار القسائم لمدة 30 يومًا عند رصد الفئات G2/G3/GX.

File: books/08-judge-a-corrosion-coupon/translations/ar/08-refuse.md
ترجمة بمساعدة الذكاء الاصطناعي من الطبعة الإنجليزية.

# 8. تقارير التآكل التي يجب عليك رفض التوقيع عليها

## الأساس الهندسي لتدقيق التآكل الجوي وفق معيار ISA-71.04-2013

في قاعات البيانات التي تضم خوادم الذكاء الاصطناعي عالية الكثافة ومبدلات الشبكات الحرجة، يُعد **الرفض الفوري لأي تقرير يغفل قسيمة الفضة (Ag)، أو يخلو من سجل الرطوبة النسبية (RH)، أو يظهر تلوثًا بالبصمات** الوسيلة الكمية الوحيدة لمنع التآكل الزاحف (Creep Corrosion الناتج عن نمو بلورات كبريتيد النحاس $\text{Cu}_2\text{S}$ وكبريتيد الفضة $\text{Ag}_2\text{S}$) الذي يؤدي إلى قصر الدوائر على اللوحات الإلكترونية (PCB).

$$\text{If } d_{\text{Ag}} \ge 200\,\text{\AA}/30\text{d} \lor d_{\text{Cu}} \ge 300\,\text{\AA}/30\text{d} \implies \text{REFUSE G1 FITNESS CLAIM}$$

تشترط وثائق ضمان مصنعي الخوادم (OEM) بقاء هواء القاعة دائمًا ضمن **مستوى الشدة G1 (Mild)** وفق معيار ANSI/ISA-71.04-2013. لا يجوز ادعاء الامتثال للفئة G1 دون تعليق زوج من قسائم النحاس (Cu) والفضة (Ag) لمدة 30 يومًا وتحليل سماكة طبقة التفاعل ($\text{\AA}/30\,\text{يومًا}$) بطريقة الاختزال الكولومتري.

> *"أي تقرير يكتفي بقسيمة النحاس ويغفل قسيمة الفضة، أو يخفي سجل تقلبات الرطوبة النسبية (RH)، يعجز عن كشف بخار الكبريت العنصري ($\text{S}_8$) والكلور، ويجب رفض التوقيع عليه فورًا."*

## تصنيف تفاعلية قسائم النحاس والفضة ومعايير تصميم الترشيح الكيميائي (GPA)

يتم تطبيع سماكة الفيلم المقاسة $d_{\text{raw}}$ خلال فترة $t_{\text{days}}$ يومًا إلى معيار 30 يومًا ($d_{30} = d_{\text{raw}} \cdot (30 / t_{\text{days}})^n$) مع طرح سماكة القسيمة المرجعية المغلقة ($d_{\text{blank}}$). يجب أن يلتزم إحكام إغلاق القاعة وتصميم وحدات الترشيح الغازي (GPA) بالمصفوفة التالية:

| معلمة تدقيق التآكل | المؤشر الفيزيائي / ISA-71.04 | معيار القبول للفئة G1 | محفز الرفض / الاستجابة الطارئة (G2/G3/GX) |
| :--- | :--- | :--- | :--- |
| **سماكة فيلم النحاس (Cu) لـ 30 يومًا** | $d_{\text{Cu}, 30}$ ($\text{Cu}_2\text{O} + \text{CuO} + \text{Cu}_2\text{S}$) | $< 300\,\text{\AA} / 30\,\text{يومًا}$ | $\ge 300\,\text{\AA}$ (ظهور $\text{Cu}_2\text{S}$ يثبت تسرب غازات الصرف أو العوادم) |
| **سماكة فيلم الفضة (Ag) لـ 30 يومًا** | $d_{\text{Ag}, 30}$ ($\text{Ag}_2\text{S} + \text{AgCl}$) | $< 200\,\text{\AA} / 30\,\text{يومًا}$ | $\ge 200\,\text{\AA}$ أو عدم تعليق قسيمة الفضة |
| **الضغط الإيجابي وضبط الرطوبة RH** | فرق ضغط الغرفة $\Delta P_{\text{room}}$ والرطوبة $\text{RH}$ | $\Delta P \ge +12.5\,\text{Pa}$، و$\text{RH} < 50\%$، و$\Delta\text{RH}/\Delta t < 6\%/\text{ساعة}$ | ضغط سلبي للقاعة أو جفاف مصائد الصرف (Dry P-Trap) |
| **زمن التماس وعمر وسائط GPA** | $\text{EBCT} = V_{\text{media}}/Q$ واختبار ASTM D6646 | $\text{EBCT} \ge 0.25\,\text{s}$، والسعة المتبقية $\ge 20\%$ | الحكم على صلاحية الوسائط من لون السطح الخارجي فقط |

قبل شراء وحدات التنقية الكيميائية، يجب إحكام إغلاق جميع فتحات الكابلات، وملء مصائد الصرف P-traps بسائل مانع للتبخر، وتوثيق **الرفض الفوري لأي تقرير يغفل قسيمة الفضة (Ag)، أو يخلو من سجل الرطوبة النسبية (RH)، أو يظهر تلوثًا بالبصمات** في ورقة القسائم (Coupon Sheet).

## بروتوكول التعريض لمدة 30 يومًا وإجراءات الاحتواء الفوري عند تجاوز G1

تُنفذ دورة تعليق القسائم واستردادها وتحليلها المخبري والتحقق من الإصلاح عبر ثلاث خطوات صارمة:

1. **التداول الخالي من التلوث والتعليق**: ارتدِ قفازات نتريل خالية من البودرة لتعليق أزواج Cu/Ag مع مسجلات الرطوبة والحرارة عند مأخذ الهواء الخارجي (OA)، وحجرة الإمداد، وواجهة سحب الخزائن (منسوب U24)، مع حفظ قسيمة مرجعية مغلقة (Travel Blank).
2. **تدقيق منحنى الاختزال الكولومتري**: راجع شهادة المختبر المعتمد وفق ISO/IEC 17025 لفصل سماكة الأكاسيد العادية ($\text{Cu}_2\text{O}$) عن الكبريتيدات الخطرة ($\text{Cu}_2\text{S}, \text{Ag}_2\text{S}$) والكلوريدات ($\text{AgCl}$).
3. **استجابة الوردية الطارئة وإعادة التعريض**: عند تجاوز حدود G1، قلّل مخمد الهواء الخارجي إلى الحد الأدنى فورًا، واخفض الرطوبة النسبية إلى أقل من $45\%$، وأحكم سد مسارات التسرب، ثم **علّق قسائم جديدة لمدة 30 يومًا** لإثبات استعادة الفئة G1.

## القرارات الواجب تسجيلها

- توثيق محور التدقيق (الرفض الفوري لأي تقرير يغفل قسيمة الفضة (Ag)، أو يخلو من سجل الرطوبة النسبية (RH)، أو يظهر تلوثًا بالبصمات) والأرقام التسلسلية وإحداثيات التعليق ومدة التعريض في ورقة القسائم.
- التحقق من تفصيل سماكات النحاس ($< 300\,\text{\AA}$) والفضة ($< 200\,\text{\AA}$) بعد طرح قراءة القسيمة المرجعية.
- التحقق من الضغط الإيجابي للقاعة ($\ge +12.5\,\text{Pa}$) وإغلاق مصائد الصرف وفحص السعة المتبقية لوسائط GPA وفق ASTM D6646.
- تنفيذ خفض الرطوبة الطارئ وسد منافذ التسرب وإعادة اختبار القسائم لمدة 30 يومًا عند رصد الفئات G2/G3/GX.
