Repository: geese1028/data-center-field-guides

# Data Center Field Guides (DCFG) // AI Agent Specification & MCP Server
Deterministic physical boundary and Technical Due Diligence (TDD) commissioning Model Context Protocol (MCP) server for mission-critical data centers and NVIDIA GB200 NVL72 liquid cooling.

This repository hosts the official companion tools, agent skill specifications ([`SKILL.md`](SKILL.md)), ground-truth context ([`llms.txt`](llms.txt)), and MCP server for the **Data Center Field Guides** engineering series by Tristan.

---

## Ecosystem Links

- 🌐 **Official Website & Field Protocols**: [datacenterfieldguides.com](https://datacenterfieldguides.com)
- 📚 **Bookstore & Published Volumes**: Available on [Amazon Kindle](https://www.amazon.com/author/tristanhoward), Apple Books, and Google Play Books.
- 🤖 **Agent Specification**: [`SKILL.md`](SKILL.md) and [`llms.txt`](llms.txt).

---

## Quick Start: MCP Server

The Data Center Auditor MCP server provides AI models (Claude, Cursor, Antigravity, Windsurf) with deterministic physical calculation tools, P&ID hydraulic validation, and standards checking across ASHRAE, ASME, NFPA, and ANSI/ISA frameworks.

### Manual Configuration

Add to your `claude_desktop_config.json`:

```json
{
  "mcpServers": {
    "datacenter-auditor": {
      "command": "npx",
      "args": ["-y", "datacenter-auditor"]
    }
  }
}
```

Or run directly from source:

```bash
cd mcp-server
npm install
node index.js
```

---

## Agent Capabilities & Tools

1. **`calculate_liquid_cooling_hydraulics`**: Evaluates primary and secondary CDU loops, calculating mass flow rates, Darcy-Weisbach pressure drops, and enthalpy closure balances across high-density AI clusters (e.g., 120 kW–132 kW NVL72 racks).
2. **`verify_electrical_capacity`**: Audits 2N switchgear continuous bus loading, enforcing symmetric thresholds (≤ 45% for 100%-rated switchgear; ≤ 40% for standard 80%-rated UL 489 breakers).
3. **`audit_alarm_suppression_matrix`**: Validates telemetry quality propagation (OPC UA IEC 62541-4 StatusCodes vs legacy OPC DA), requiring parent-child alarm suppression, analog deadbands, and IEEE 1588v2 PTP (≤ 1 µs) / NTP (≤ 10 ms) clock alignment.
4. **`validate_cfd_model`**: Enforces physical empirical validation gates on computational fluid dynamics (CFD) models, requiring multi-point vertical inlet sensor arrays and MAE thresholds (≤ 1.5 K).

---

File: books/08-judge-a-corrosion-coupon/translations/th/00-how-to-use.md
แปลจากฉบับภาษาอังกฤษโดยมี AI ช่วย

# 0. วิธีใช้หนังสือเล่มนี้

## พื้นฐานทางวิศวกรรมของการตรวจสอบการกัดกร่อนตามมาตรฐาน ISA-71.04-2013

ภายในห้องเซิร์ฟเวอร์ที่ติดตั้งคลัสเตอร์ AI ความหนาแน่นสูงและสวิตช์หลัก **การตรวจสอบแผ่นทดสอบการกัดกร่อนทองแดง (Cu) และเงิน (Ag) ตามมาตรฐาน ISA-71.04-2013 เพื่อรักษาระดับ G1** คือวิธีการเชิงปริมาณเพียงหนึ่งเดียวในการป้องกันการกัดกร่อนลุกลาม (Creep Corrosion จากผลึก $\text{Cu}_2\text{S}$ และ $\text{Ag}_2\text{S}$) ซึ่งทำให้แผงวงจร (PCB) ลัดวงจรเสียหาย

$$d_{\text{Cu}} < 300\,\text{\AA}/30\text{d} \;\land\; d_{\text{Ag}} < 200\,\text{\AA}/30\text{d} \implies \text{ISA Class G1 (Mild)}$$

เงื่อนไขการรับประกันของผู้ผลิตเซิร์ฟเวอร์ (OEM) กำหนดให้อากาศภายในห้องต้องอยู่ในระดับ **Severity Level G1 (Mild)** ตามมาตรฐาน ANSI/ISA-71.04-2013 ตลอดเวลา คุณไม่สามารถอ้างว่าผ่านเกณฑ์ G1 ได้หากไม่ได้แขวนแผ่นทดสอบทั้งทองแดง (Cu) และเงิน (Ag) คู่กันเป็นเวลา 30 วัน และส่งวิเคราะห์ความหนาชั้นฟิล์ม ($\text{\AA}/30\,\text{วัน}$) ด้วยวิธีรีดักชันเชิงคูลอมบ์

> *"รายงานที่ใช้เฉพาะแผ่นทองแดงโดยตัดแผ่นเงินออก หรือปกปิดประวัติการแกว่งของความชื้นสัมพัทธ์ (RH) จะไม่สามารถตรวจจับไอระเหยกำมะถัน ($\text{S}_8$) และคลอรีนได้ จึงต้องปฏิเสธการรับรองทันที"*

## เกณฑ์จัดระดับปฏิกิริยาของคูพอง Cu/Ag และการออกแบบชุดกรองก๊าซเคมี (GPA)

ความหนาฟิล์มที่วัดได้จริง $d_{\text{raw}}$ จากการแขวน $t_{\text{days}}$ วัน ต้องถูกปรับฐานเป็น 30 วัน ($d_{30} = d_{\text{raw}} \cdot (30 / t_{\text{days}})^n$) และหักลบค่าพื้นหลังจากแผ่นควบคุมการเดินทาง ($d_{\text{blank}}$) การซีลห้องและการออกแบบเครื่องกรองสารเคมี (GPA) ต้องเป็นไปตามตารางต่อไปนี้:

| พารามิเตอร์การตรวจสอบ | ตัวชี้วัดทางกายภาพ / ISA-71.04 | เกณฑ์ผ่านระดับ G1 (ค่าสูงสุด) | เงื่อนไขปฏิเสธ / ต้องแก้ไขด่วน (G2/G3/GX) |
| :--- | :--- | :--- | :--- |
| **ความหนาฟิล์มทองแดง (Cu) 30 วัน** | $d_{\text{Cu}, 30}$ ($\text{Cu}_2\text{O} + \text{CuO} + \text{Cu}_2\text{S}$) | $< 300\,\text{\AA} / 30\,\text{วัน}$ | $\ge 300\,\text{\AA}$ (หากพบ $\text{Cu}_2\text{S}$ แสดงว่าก๊าซท่อน้ำทิ้งหรือควันรั่วเข้า) |
| **ความหนาฟิล์มเงิน (Ag) 30 วัน** | $d_{\text{Ag}, 30}$ ($\text{Ag}_2\text{S} + \text{AgCl}$) | $< 200\,\text{\AA} / 30\,\text{วัน}$ | $\ge 200\,\text{\AA}$ หรือไม่ได้ติดตั้งแผ่นทดสอบเงิน |
| **ความดันบวกและการคุมความชื้น RH** | $\Delta P_{\text{room}}$ และความชื้นสัมพัทธ์ $\text{RH}$ | $\Delta P \ge +12.5\,\text{Pa}$, $\text{RH} < 50\%$, $\Delta\text{RH}/\Delta t < 6\%/\text{ชม.}$ | ห้องเกิดความดันลบ หรือท่อดักกลิ่นพื้นแห้ง (Dry P-Trap) |
| **เวลาสัมผัสและอายุสารกรอง GPA** | $\text{EBCT} = V_{\text{media}}/Q$ และผล ASTM D6646 | $\text{EBCT} \ge 0.25\,\text{s}$, ความจุคงเหลือ $\ge 20\%$ | การตัดสินอายุสารกรองจากการดูสีผิวเม็ดสารกรองด้วยตาเปล่า |

ก่อนตัดสินใจซื้อเครื่องฟอกอากาศเคมี ต้องอุดช่องร้อยสายไฟ เติมของเหลวกันกลิ่นในท่อ P-trap และสร้างความดันบวกให้สมบูรณ์ พร้อมบันทึก **การตรวจสอบแผ่นทดสอบการกัดกร่อนทองแดง (Cu) และเงิน (Ag) ตามมาตรฐาน ISA-71.04-2013 เพื่อรักษาระดับ G1** ลงใน Coupon Sheet

## ระเบียบวิธีการแขวนทดสอบ 30 วัน และการรับมือฉุกเฉินเมื่อไม่ผ่านเกณฑ์ G1

วงจรตั้งแต่การติดตั้ง การเก็บกู้ การวิเคราะห์ในห้องแล็บ ไปจนถึงการตรวจสอบซ้ำหลังแก้ไข ต้องทำตาม 3 ขั้นตอนดังนี้:

1. **การติดตั้งโดยปราศจากการปนเปื้อน**: สวมถุงมือไนไตรล์ไร้แป้ง ติดตั้งแผ่น Cu/Ag คู่กับดาต้าล็อกเกอร์วัดอุณหภูมิ-ความชื้นที่ช่องรับลมภายนอก (OA) ห้องลมจ่าย และหน้าแร็คระดับ U24 พร้อมเก็บแผ่น Travel Blank ที่ไม่เปิดหลอดไว้ 1 ชุด
2. **การตรวจสอบกราฟรีดักชันจากห้องแล็บ**: ตรวจสอบใบรับรองจากห้องแล็บที่ได้รับรอง ISO/IEC 17025 เพื่อแยกความหนาของชั้นออกไซด์ทั่วไป ($\text{Cu}_2\text{O}$) ออกจากชั้นซัลไฟด์อันตราย ($\text{Cu}_2\text{S}, \text{Ag}_2\text{S}$) และคลอไรด์ ($\text{AgCl}$)
3. **การปฏิบัติการกะฉุกเฉินและการแขวนซ้ำ**: หากผลเกินระดับ G1 ต้องหรี่แดมเปอร์ลมภายนอกลงระดับต่ำสุด ลดความชื้นสัมพัทธ์ในห้องให้ต่ำกว่า $45\%$ อุดรอยรั่ว และ **แขวนแผ่นคูพองชุดใหม่ซ้ำอีก 30 วัน** เพื่อพิสูจน์ว่ากลับมาสู่ระดับ G1 จริง

## การตัดสินใจที่ต้องบันทึก

- บันทึกขอบเขตการตรวจสอบ (การตรวจสอบแผ่นทดสอบการกัดกร่อนทองแดง (Cu) และเงิน (Ag) ตามมาตรฐาน ISA-71.04-2013 เพื่อรักษาระดับ G1) หมายเลขซีเรียล พิกัดติดตั้ง และจำนวนวันลงใน Coupon Sheet
- ตรวจสอบผลแยกชนิดชั้นฟิล์มของทองแดง ($< 300\,\text{\AA}$) และเงิน ($< 200\,\text{\AA}$) หลังหักลบค่า Travel Blank
- ยืนยันความดันบวกของห้อง ($\ge +12.5\,\text{Pa}$) การขังน้ำในท่อ P-trap และผลตรวจอายุสารกรอง GPA ตาม ASTM D6646
- การลดความชื้นฉุกเฉิน การอุดรอยรั่ว และการแขวนคูพองทดสอบซ้ำ 30 วันเมื่อพบค่าระดับ G2/G3/GX

File: books/08-judge-a-corrosion-coupon/translations/th/01-what.md
แปลจากฉบับภาษาอังกฤษโดยมี AI ช่วย

# 1. คุณกำลังตัดสินอะไรอยู่

## พื้นฐานทางวิศวกรรมของการตรวจสอบการกัดกร่อนตามมาตรฐาน ISA-71.04-2013

ภายในห้องเซิร์ฟเวอร์ที่ติดตั้งคลัสเตอร์ AI ความหนาแน่นสูงและสวิตช์หลัก **การป้องกันการกัดกร่อนลุกลาม ($\text{Cu}_2\text{S} / \text{Ag}_2\text{S}$) บนแผงวงจรเซิร์ฟเวอร์ซึ่งทำให้การรับประกันของผู้ผลิตสิ้นสุดลง** คือวิธีการเชิงปริมาณเพียงหนึ่งเดียวในการป้องกันการกัดกร่อนลุกลาม (Creep Corrosion จากผลึก $\text{Cu}_2\text{S}$ และ $\text{Ag}_2\text{S}$) ซึ่งทำให้แผงวงจร (PCB) ลัดวงจรเสียหาย

![1. คุณกำลังตัดสินอะไรอยู่](../figures/fig-02-isa-71-04-severity-classification-matrix.png)

$$2\text{Ag} + \text{H}_2\text{S} + \frac{1}{2}\text{O}_2 \xrightarrow{\text{RH}} \text{Ag}_2\text{S} + \text{H}_2\text{O}$$

เงื่อนไขการรับประกันของผู้ผลิตเซิร์ฟเวอร์ (OEM) กำหนดให้อากาศภายในห้องต้องอยู่ในระดับ **Severity Level G1 (Mild)** ตามมาตรฐาน ANSI/ISA-71.04-2013 ตลอดเวลา คุณไม่สามารถอ้างว่าผ่านเกณฑ์ G1 ได้หากไม่ได้แขวนแผ่นทดสอบทั้งทองแดง (Cu) และเงิน (Ag) คู่กันเป็นเวลา 30 วัน และส่งวิเคราะห์ความหนาชั้นฟิล์ม ($\text{\AA}/30\,\text{วัน}$) ด้วยวิธีรีดักชันเชิงคูลอมบ์

> *"รายงานที่ใช้เฉพาะแผ่นทองแดงโดยตัดแผ่นเงินออก หรือปกปิดประวัติการแกว่งของความชื้นสัมพัทธ์ (RH) จะไม่สามารถตรวจจับไอระเหยกำมะถัน ($\text{S}_8$) และคลอรีนได้ จึงต้องปฏิเสธการรับรองทันที"*

## เกณฑ์จัดระดับปฏิกิริยาของคูพอง Cu/Ag และการออกแบบชุดกรองก๊าซเคมี (GPA)

ความหนาฟิล์มที่วัดได้จริง $d_{\text{raw}}$ จากการแขวน $t_{\text{days}}$ วัน ต้องถูกปรับฐานเป็น 30 วัน ($d_{30} = d_{\text{raw}} \cdot (30 / t_{\text{days}})^n$) และหักลบค่าพื้นหลังจากแผ่นควบคุมการเดินทาง ($d_{\text{blank}}$) การซีลห้องและการออกแบบเครื่องกรองสารเคมี (GPA) ต้องเป็นไปตามตารางต่อไปนี้:

| พารามิเตอร์การตรวจสอบ | ตัวชี้วัดทางกายภาพ / ISA-71.04 | เกณฑ์ผ่านระดับ G1 (ค่าสูงสุด) | เงื่อนไขปฏิเสธ / ต้องแก้ไขด่วน (G2/G3/GX) |
| :--- | :--- | :--- | :--- |
| **ความหนาฟิล์มทองแดง (Cu) 30 วัน** | $d_{\text{Cu}, 30}$ ($\text{Cu}_2\text{O} + \text{CuO} + \text{Cu}_2\text{S}$) | $< 300\,\text{\AA} / 30\,\text{วัน}$ | $\ge 300\,\text{\AA}$ (หากพบ $\text{Cu}_2\text{S}$ แสดงว่าก๊าซท่อน้ำทิ้งหรือควันรั่วเข้า) |
| **ความหนาฟิล์มเงิน (Ag) 30 วัน** | $d_{\text{Ag}, 30}$ ($\text{Ag}_2\text{S} + \text{AgCl}$) | $< 200\,\text{\AA} / 30\,\text{วัน}$ | $\ge 200\,\text{\AA}$ หรือไม่ได้ติดตั้งแผ่นทดสอบเงิน |
| **ความดันบวกและการคุมความชื้น RH** | $\Delta P_{\text{room}}$ และความชื้นสัมพัทธ์ $\text{RH}$ | $\Delta P \ge +12.5\,\text{Pa}$, $\text{RH} < 50\%$, $\Delta\text{RH}/\Delta t < 6\%/\text{ชม.}$ | ห้องเกิดความดันลบ หรือท่อดักกลิ่นพื้นแห้ง (Dry P-Trap) |
| **เวลาสัมผัสและอายุสารกรอง GPA** | $\text{EBCT} = V_{\text{media}}/Q$ และผล ASTM D6646 | $\text{EBCT} \ge 0.25\,\text{s}$, ความจุคงเหลือ $\ge 20\%$ | การตัดสินอายุสารกรองจากการดูสีผิวเม็ดสารกรองด้วยตาเปล่า |

ก่อนตัดสินใจซื้อเครื่องฟอกอากาศเคมี ต้องอุดช่องร้อยสายไฟ เติมของเหลวกันกลิ่นในท่อ P-trap และสร้างความดันบวกให้สมบูรณ์ พร้อมบันทึก **การป้องกันการกัดกร่อนลุกลาม ($\text{Cu}_2\text{S} / \text{Ag}_2\text{S}$) บนแผงวงจรเซิร์ฟเวอร์ซึ่งทำให้การรับประกันของผู้ผลิตสิ้นสุดลง** ลงใน Coupon Sheet

## ระเบียบวิธีการแขวนทดสอบ 30 วัน และการรับมือฉุกเฉินเมื่อไม่ผ่านเกณฑ์ G1

วงจรตั้งแต่การติดตั้ง การเก็บกู้ การวิเคราะห์ในห้องแล็บ ไปจนถึงการตรวจสอบซ้ำหลังแก้ไข ต้องทำตาม 3 ขั้นตอนดังนี้:

1. **การติดตั้งโดยปราศจากการปนเปื้อน**: สวมถุงมือไนไตรล์ไร้แป้ง ติดตั้งแผ่น Cu/Ag คู่กับดาต้าล็อกเกอร์วัดอุณหภูมิ-ความชื้นที่ช่องรับลมภายนอก (OA) ห้องลมจ่าย และหน้าแร็คระดับ U24 พร้อมเก็บแผ่น Travel Blank ที่ไม่เปิดหลอดไว้ 1 ชุด
2. **การตรวจสอบกราฟรีดักชันจากห้องแล็บ**: ตรวจสอบใบรับรองจากห้องแล็บที่ได้รับรอง ISO/IEC 17025 เพื่อแยกความหนาของชั้นออกไซด์ทั่วไป ($\text{Cu}_2\text{O}$) ออกจากชั้นซัลไฟด์อันตราย ($\text{Cu}_2\text{S}, \text{Ag}_2\text{S}$) และคลอไรด์ ($\text{AgCl}$)
3. **การปฏิบัติการกะฉุกเฉินและการแขวนซ้ำ**: หากผลเกินระดับ G1 ต้องหรี่แดมเปอร์ลมภายนอกลงระดับต่ำสุด ลดความชื้นสัมพัทธ์ในห้องให้ต่ำกว่า $45\%$ อุดรอยรั่ว และ **แขวนแผ่นคูพองชุดใหม่ซ้ำอีก 30 วัน** เพื่อพิสูจน์ว่ากลับมาสู่ระดับ G1 จริง

## การตัดสินใจที่ต้องบันทึก

- บันทึกขอบเขตการตรวจสอบ (การป้องกันการกัดกร่อนลุกลาม ($\text{Cu}_2\text{S} / \text{Ag}_2\text{S}$) บนแผงวงจรเซิร์ฟเวอร์ซึ่งทำให้การรับประกันของผู้ผลิตสิ้นสุดลง) หมายเลขซีเรียล พิกัดติดตั้ง และจำนวนวันลงใน Coupon Sheet
- ตรวจสอบผลแยกชนิดชั้นฟิล์มของทองแดง ($< 300\,\text{\AA}$) และเงิน ($< 200\,\text{\AA}$) หลังหักลบค่า Travel Blank
- ยืนยันความดันบวกของห้อง ($\ge +12.5\,\text{Pa}$) การขังน้ำในท่อ P-trap และผลตรวจอายุสารกรอง GPA ตาม ASTM D6646
- การลดความชื้นฉุกเฉิน การอุดรอยรั่ว และการแขวนคูพองทดสอบซ้ำ 30 วันเมื่อพบค่าระดับ G2/G3/GX

File: books/08-judge-a-corrosion-coupon/translations/th/02-coupon.md
แปลจากฉบับภาษาอังกฤษโดยมี AI ช่วย

# 2. แผ่นคูพองจริงคือหลักฐานทางวิศวกรรมเพียงหนึ่งเดียว

## พื้นฐานทางวิศวกรรมของการตรวจสอบการกัดกร่อนตามมาตรฐาน ISA-71.04-2013

ภายในห้องเซิร์ฟเวอร์ที่ติดตั้งคลัสเตอร์ AI ความหนาแน่นสูงและสวิตช์หลัก **ความแม่นยำของวิธีรีดักชันเชิงคูลอมบ์ (Coulometric Reduction) ในการวัดความหนาฟิล์มสะสม $(\text{\AA}/30\,\text{วัน})$** คือวิธีการเชิงปริมาณเพียงหนึ่งเดียวในการป้องกันการกัดกร่อนลุกลาม (Creep Corrosion จากผลึก $\text{Cu}_2\text{S}$ และ $\text{Ag}_2\text{S}$) ซึ่งทำให้แผงวงจร (PCB) ลัดวงจรเสียหาย

![2. แผ่นคูพองจริงคือหลักฐานทางวิศวกรรมเพียงหนึ่งเดียว](../figures/fig-01-isa-coupon-anatomy-and-reactivity-rate.png)

$$d_{\text{film}} = \frac{I_{\text{red}} \cdot t_{\text{red}} \cdot M_{\text{mol}}}{n \cdot F \cdot A_{\text{surface}} \cdot \rho_{\text{film}}} \times 10^8\,\text{\AA/cm}$$

เงื่อนไขการรับประกันของผู้ผลิตเซิร์ฟเวอร์ (OEM) กำหนดให้อากาศภายในห้องต้องอยู่ในระดับ **Severity Level G1 (Mild)** ตามมาตรฐาน ANSI/ISA-71.04-2013 ตลอดเวลา คุณไม่สามารถอ้างว่าผ่านเกณฑ์ G1 ได้หากไม่ได้แขวนแผ่นทดสอบทั้งทองแดง (Cu) และเงิน (Ag) คู่กันเป็นเวลา 30 วัน และส่งวิเคราะห์ความหนาชั้นฟิล์ม ($\text{\AA}/30\,\text{วัน}$) ด้วยวิธีรีดักชันเชิงคูลอมบ์

> *"รายงานที่ใช้เฉพาะแผ่นทองแดงโดยตัดแผ่นเงินออก หรือปกปิดประวัติการแกว่งของความชื้นสัมพัทธ์ (RH) จะไม่สามารถตรวจจับไอระเหยกำมะถัน ($\text{S}_8$) และคลอรีนได้ จึงต้องปฏิเสธการรับรองทันที"*

## เกณฑ์จัดระดับปฏิกิริยาของคูพอง Cu/Ag และการออกแบบชุดกรองก๊าซเคมี (GPA)

ความหนาฟิล์มที่วัดได้จริง $d_{\text{raw}}$ จากการแขวน $t_{\text{days}}$ วัน ต้องถูกปรับฐานเป็น 30 วัน ($d_{30} = d_{\text{raw}} \cdot (30 / t_{\text{days}})^n$) และหักลบค่าพื้นหลังจากแผ่นควบคุมการเดินทาง ($d_{\text{blank}}$) การซีลห้องและการออกแบบเครื่องกรองสารเคมี (GPA) ต้องเป็นไปตามตารางต่อไปนี้:

| พารามิเตอร์การตรวจสอบ | ตัวชี้วัดทางกายภาพ / ISA-71.04 | เกณฑ์ผ่านระดับ G1 (ค่าสูงสุด) | เงื่อนไขปฏิเสธ / ต้องแก้ไขด่วน (G2/G3/GX) |
| :--- | :--- | :--- | :--- |
| **ความหนาฟิล์มทองแดง (Cu) 30 วัน** | $d_{\text{Cu}, 30}$ ($\text{Cu}_2\text{O} + \text{CuO} + \text{Cu}_2\text{S}$) | $< 300\,\text{\AA} / 30\,\text{วัน}$ | $\ge 300\,\text{\AA}$ (หากพบ $\text{Cu}_2\text{S}$ แสดงว่าก๊าซท่อน้ำทิ้งหรือควันรั่วเข้า) |
| **ความหนาฟิล์มเงิน (Ag) 30 วัน** | $d_{\text{Ag}, 30}$ ($\text{Ag}_2\text{S} + \text{AgCl}$) | $< 200\,\text{\AA} / 30\,\text{วัน}$ | $\ge 200\,\text{\AA}$ หรือไม่ได้ติดตั้งแผ่นทดสอบเงิน |
| **ความดันบวกและการคุมความชื้น RH** | $\Delta P_{\text{room}}$ และความชื้นสัมพัทธ์ $\text{RH}$ | $\Delta P \ge +12.5\,\text{Pa}$, $\text{RH} < 50\%$, $\Delta\text{RH}/\Delta t < 6\%/\text{ชม.}$ | ห้องเกิดความดันลบ หรือท่อดักกลิ่นพื้นแห้ง (Dry P-Trap) |
| **เวลาสัมผัสและอายุสารกรอง GPA** | $\text{EBCT} = V_{\text{media}}/Q$ และผล ASTM D6646 | $\text{EBCT} \ge 0.25\,\text{s}$, ความจุคงเหลือ $\ge 20\%$ | การตัดสินอายุสารกรองจากการดูสีผิวเม็ดสารกรองด้วยตาเปล่า |

ก่อนตัดสินใจซื้อเครื่องฟอกอากาศเคมี ต้องอุดช่องร้อยสายไฟ เติมของเหลวกันกลิ่นในท่อ P-trap และสร้างความดันบวกให้สมบูรณ์ พร้อมบันทึก **ความแม่นยำของวิธีรีดักชันเชิงคูลอมบ์ (Coulometric Reduction) ในการวัดความหนาฟิล์มสะสม $(\text{\AA}/30\,\text{วัน})$** ลงใน Coupon Sheet

## ระเบียบวิธีการแขวนทดสอบ 30 วัน และการรับมือฉุกเฉินเมื่อไม่ผ่านเกณฑ์ G1

วงจรตั้งแต่การติดตั้ง การเก็บกู้ การวิเคราะห์ในห้องแล็บ ไปจนถึงการตรวจสอบซ้ำหลังแก้ไข ต้องทำตาม 3 ขั้นตอนดังนี้:

1. **การติดตั้งโดยปราศจากการปนเปื้อน**: สวมถุงมือไนไตรล์ไร้แป้ง ติดตั้งแผ่น Cu/Ag คู่กับดาต้าล็อกเกอร์วัดอุณหภูมิ-ความชื้นที่ช่องรับลมภายนอก (OA) ห้องลมจ่าย และหน้าแร็คระดับ U24 พร้อมเก็บแผ่น Travel Blank ที่ไม่เปิดหลอดไว้ 1 ชุด
2. **การตรวจสอบกราฟรีดักชันจากห้องแล็บ**: ตรวจสอบใบรับรองจากห้องแล็บที่ได้รับรอง ISO/IEC 17025 เพื่อแยกความหนาของชั้นออกไซด์ทั่วไป ($\text{Cu}_2\text{O}$) ออกจากชั้นซัลไฟด์อันตราย ($\text{Cu}_2\text{S}, \text{Ag}_2\text{S}$) และคลอไรด์ ($\text{AgCl}$)
3. **การปฏิบัติการกะฉุกเฉินและการแขวนซ้ำ**: หากผลเกินระดับ G1 ต้องหรี่แดมเปอร์ลมภายนอกลงระดับต่ำสุด ลดความชื้นสัมพัทธ์ในห้องให้ต่ำกว่า $45\%$ อุดรอยรั่ว และ **แขวนแผ่นคูพองชุดใหม่ซ้ำอีก 30 วัน** เพื่อพิสูจน์ว่ากลับมาสู่ระดับ G1 จริง

## การตัดสินใจที่ต้องบันทึก

- บันทึกขอบเขตการตรวจสอบ (ความแม่นยำของวิธีรีดักชันเชิงคูลอมบ์ (Coulometric Reduction) ในการวัดความหนาฟิล์มสะสม $(\text{\AA}/30\,\text{วัน})$) หมายเลขซีเรียล พิกัดติดตั้ง และจำนวนวันลงใน Coupon Sheet
- ตรวจสอบผลแยกชนิดชั้นฟิล์มของทองแดง ($< 300\,\text{\AA}$) และเงิน ($< 200\,\text{\AA}$) หลังหักลบค่า Travel Blank
- ยืนยันความดันบวกของห้อง ($\ge +12.5\,\text{Pa}$) การขังน้ำในท่อ P-trap และผลตรวจอายุสารกรอง GPA ตาม ASTM D6646
- การลดความชื้นฉุกเฉิน การอุดรอยรั่ว และการแขวนคูพองทดสอบซ้ำ 30 วันเมื่อพบค่าระดับ G2/G3/GX

File: books/08-judge-a-corrosion-coupon/translations/th/03-place.md
แปลจากฉบับภาษาอังกฤษโดยมี AI ช่วย

# 3. ตำแหน่งที่แขวน: อากาศพลศาสตร์ของจุดติดตั้ง

## พื้นฐานทางวิศวกรรมของการตรวจสอบการกัดกร่อนตามมาตรฐาน ISA-71.04-2013

ภายในห้องเซิร์ฟเวอร์ที่ติดตั้งคลัสเตอร์ AI ความหนาแน่นสูงและสวิตช์หลัก **การกำหนดจุดแขวนตั้งแต่ช่องรับลมภายนอก (OA), ห้องลมจ่าย, หน้าแร็คระดับ U24 และการหลีกเลี่ยงจุดอับลม** คือวิธีการเชิงปริมาณเพียงหนึ่งเดียวในการป้องกันการกัดกร่อนลุกลาม (Creep Corrosion จากผลึก $\text{Cu}_2\text{S}$ และ $\text{Ag}_2\text{S}$) ซึ่งทำให้แผงวงจร (PCB) ลัดวงจรเสียหาย

![3. ตำแหน่งที่แขวน: อากาศพลศาสตร์ของจุดติดตั้ง](../figures/fig-03-data-hall-coupon-placement-topology.png)

$$C_{\text{inlet}}(x,y,z) = \alpha C_{\text{makeup}} + (1 - \alpha) C_{\text{recirc}} (1 - \eta_{\text{media}})$$

เงื่อนไขการรับประกันของผู้ผลิตเซิร์ฟเวอร์ (OEM) กำหนดให้อากาศภายในห้องต้องอยู่ในระดับ **Severity Level G1 (Mild)** ตามมาตรฐาน ANSI/ISA-71.04-2013 ตลอดเวลา คุณไม่สามารถอ้างว่าผ่านเกณฑ์ G1 ได้หากไม่ได้แขวนแผ่นทดสอบทั้งทองแดง (Cu) และเงิน (Ag) คู่กันเป็นเวลา 30 วัน และส่งวิเคราะห์ความหนาชั้นฟิล์ม ($\text{\AA}/30\,\text{วัน}$) ด้วยวิธีรีดักชันเชิงคูลอมบ์

> *"รายงานที่ใช้เฉพาะแผ่นทองแดงโดยตัดแผ่นเงินออก หรือปกปิดประวัติการแกว่งของความชื้นสัมพัทธ์ (RH) จะไม่สามารถตรวจจับไอระเหยกำมะถัน ($\text{S}_8$) และคลอรีนได้ จึงต้องปฏิเสธการรับรองทันที"*

## เกณฑ์จัดระดับปฏิกิริยาของคูพอง Cu/Ag และการออกแบบชุดกรองก๊าซเคมี (GPA)

ความหนาฟิล์มที่วัดได้จริง $d_{\text{raw}}$ จากการแขวน $t_{\text{days}}$ วัน ต้องถูกปรับฐานเป็น 30 วัน ($d_{30} = d_{\text{raw}} \cdot (30 / t_{\text{days}})^n$) และหักลบค่าพื้นหลังจากแผ่นควบคุมการเดินทาง ($d_{\text{blank}}$) การซีลห้องและการออกแบบเครื่องกรองสารเคมี (GPA) ต้องเป็นไปตามตารางต่อไปนี้:

| พารามิเตอร์การตรวจสอบ | ตัวชี้วัดทางกายภาพ / ISA-71.04 | เกณฑ์ผ่านระดับ G1 (ค่าสูงสุด) | เงื่อนไขปฏิเสธ / ต้องแก้ไขด่วน (G2/G3/GX) |
| :--- | :--- | :--- | :--- |
| **ความหนาฟิล์มทองแดง (Cu) 30 วัน** | $d_{\text{Cu}, 30}$ ($\text{Cu}_2\text{O} + \text{CuO} + \text{Cu}_2\text{S}$) | $< 300\,\text{\AA} / 30\,\text{วัน}$ | $\ge 300\,\text{\AA}$ (หากพบ $\text{Cu}_2\text{S}$ แสดงว่าก๊าซท่อน้ำทิ้งหรือควันรั่วเข้า) |
| **ความหนาฟิล์มเงิน (Ag) 30 วัน** | $d_{\text{Ag}, 30}$ ($\text{Ag}_2\text{S} + \text{AgCl}$) | $< 200\,\text{\AA} / 30\,\text{วัน}$ | $\ge 200\,\text{\AA}$ หรือไม่ได้ติดตั้งแผ่นทดสอบเงิน |
| **ความดันบวกและการคุมความชื้น RH** | $\Delta P_{\text{room}}$ และความชื้นสัมพัทธ์ $\text{RH}$ | $\Delta P \ge +12.5\,\text{Pa}$, $\text{RH} < 50\%$, $\Delta\text{RH}/\Delta t < 6\%/\text{ชม.}$ | ห้องเกิดความดันลบ หรือท่อดักกลิ่นพื้นแห้ง (Dry P-Trap) |
| **เวลาสัมผัสและอายุสารกรอง GPA** | $\text{EBCT} = V_{\text{media}}/Q$ และผล ASTM D6646 | $\text{EBCT} \ge 0.25\,\text{s}$, ความจุคงเหลือ $\ge 20\%$ | การตัดสินอายุสารกรองจากการดูสีผิวเม็ดสารกรองด้วยตาเปล่า |

ก่อนตัดสินใจซื้อเครื่องฟอกอากาศเคมี ต้องอุดช่องร้อยสายไฟ เติมของเหลวกันกลิ่นในท่อ P-trap และสร้างความดันบวกให้สมบูรณ์ พร้อมบันทึก **การกำหนดจุดแขวนตั้งแต่ช่องรับลมภายนอก (OA), ห้องลมจ่าย, หน้าแร็คระดับ U24 และการหลีกเลี่ยงจุดอับลม** ลงใน Coupon Sheet

## ระเบียบวิธีการแขวนทดสอบ 30 วัน และการรับมือฉุกเฉินเมื่อไม่ผ่านเกณฑ์ G1

วงจรตั้งแต่การติดตั้ง การเก็บกู้ การวิเคราะห์ในห้องแล็บ ไปจนถึงการตรวจสอบซ้ำหลังแก้ไข ต้องทำตาม 3 ขั้นตอนดังนี้:

1. **การติดตั้งโดยปราศจากการปนเปื้อน**: สวมถุงมือไนไตรล์ไร้แป้ง ติดตั้งแผ่น Cu/Ag คู่กับดาต้าล็อกเกอร์วัดอุณหภูมิ-ความชื้นที่ช่องรับลมภายนอก (OA) ห้องลมจ่าย และหน้าแร็คระดับ U24 พร้อมเก็บแผ่น Travel Blank ที่ไม่เปิดหลอดไว้ 1 ชุด
2. **การตรวจสอบกราฟรีดักชันจากห้องแล็บ**: ตรวจสอบใบรับรองจากห้องแล็บที่ได้รับรอง ISO/IEC 17025 เพื่อแยกความหนาของชั้นออกไซด์ทั่วไป ($\text{Cu}_2\text{O}$) ออกจากชั้นซัลไฟด์อันตราย ($\text{Cu}_2\text{S}, \text{Ag}_2\text{S}$) และคลอไรด์ ($\text{AgCl}$)
3. **การปฏิบัติการกะฉุกเฉินและการแขวนซ้ำ**: หากผลเกินระดับ G1 ต้องหรี่แดมเปอร์ลมภายนอกลงระดับต่ำสุด ลดความชื้นสัมพัทธ์ในห้องให้ต่ำกว่า $45\%$ อุดรอยรั่ว และ **แขวนแผ่นคูพองชุดใหม่ซ้ำอีก 30 วัน** เพื่อพิสูจน์ว่ากลับมาสู่ระดับ G1 จริง

## การตัดสินใจที่ต้องบันทึก

- บันทึกขอบเขตการตรวจสอบ (การกำหนดจุดแขวนตั้งแต่ช่องรับลมภายนอก (OA), ห้องลมจ่าย, หน้าแร็คระดับ U24 และการหลีกเลี่ยงจุดอับลม) หมายเลขซีเรียล พิกัดติดตั้ง และจำนวนวันลงใน Coupon Sheet
- ตรวจสอบผลแยกชนิดชั้นฟิล์มของทองแดง ($< 300\,\text{\AA}$) และเงิน ($< 200\,\text{\AA}$) หลังหักลบค่า Travel Blank
- ยืนยันความดันบวกของห้อง ($\ge +12.5\,\text{Pa}$) การขังน้ำในท่อ P-trap และผลตรวจอายุสารกรอง GPA ตาม ASTM D6646
- การลดความชื้นฉุกเฉิน การอุดรอยรั่ว และการแขวนคูพองทดสอบซ้ำ 30 วันเมื่อพบค่าระดับ G2/G3/GX

File: books/08-judge-a-corrosion-coupon/translations/th/04-season.md
แปลจากฉบับภาษาอังกฤษโดยมี AI ช่วย

# 4. ระยะเวลาแขวนและการปรับฐานตามฤดูกาล

## พื้นฐานทางวิศวกรรมของการตรวจสอบการกัดกร่อนตามมาตรฐาน ISA-71.04-2013

ภายในห้องเซิร์ฟเวอร์ที่ติดตั้งคลัสเตอร์ AI ความหนาแน่นสูงและสวิตช์หลัก **การปรับค่ามาตรฐาน 30 วันด้วยกฎกำลัง ($d(t) = d_{30}(t/30)^n$) และการตรวจจับความผันผวนตามฤดูกาลมรสุม** คือวิธีการเชิงปริมาณเพียงหนึ่งเดียวในการป้องกันการกัดกร่อนลุกลาม (Creep Corrosion จากผลึก $\text{Cu}_2\text{S}$ และ $\text{Ag}_2\text{S}$) ซึ่งทำให้แผงวงจร (PCB) ลัดวงจรเสียหาย

$$d_{\text{norm}}(30\text{d}) = d_{\text{meas}}(t_{\text{hang}}) \cdot \left( \frac{30}{t_{\text{hang}}} \right)^n, \quad n_{\text{Cu}} \in [0.5, 0.7], \; n_{\text{Ag}} \approx 1.0$$

เงื่อนไขการรับประกันของผู้ผลิตเซิร์ฟเวอร์ (OEM) กำหนดให้อากาศภายในห้องต้องอยู่ในระดับ **Severity Level G1 (Mild)** ตามมาตรฐาน ANSI/ISA-71.04-2013 ตลอดเวลา คุณไม่สามารถอ้างว่าผ่านเกณฑ์ G1 ได้หากไม่ได้แขวนแผ่นทดสอบทั้งทองแดง (Cu) และเงิน (Ag) คู่กันเป็นเวลา 30 วัน และส่งวิเคราะห์ความหนาชั้นฟิล์ม ($\text{\AA}/30\,\text{วัน}$) ด้วยวิธีรีดักชันเชิงคูลอมบ์

> *"รายงานที่ใช้เฉพาะแผ่นทองแดงโดยตัดแผ่นเงินออก หรือปกปิดประวัติการแกว่งของความชื้นสัมพัทธ์ (RH) จะไม่สามารถตรวจจับไอระเหยกำมะถัน ($\text{S}_8$) และคลอรีนได้ จึงต้องปฏิเสธการรับรองทันที"*

## เกณฑ์จัดระดับปฏิกิริยาของคูพอง Cu/Ag และการออกแบบชุดกรองก๊าซเคมี (GPA)

ความหนาฟิล์มที่วัดได้จริง $d_{\text{raw}}$ จากการแขวน $t_{\text{days}}$ วัน ต้องถูกปรับฐานเป็น 30 วัน ($d_{30} = d_{\text{raw}} \cdot (30 / t_{\text{days}})^n$) และหักลบค่าพื้นหลังจากแผ่นควบคุมการเดินทาง ($d_{\text{blank}}$) การซีลห้องและการออกแบบเครื่องกรองสารเคมี (GPA) ต้องเป็นไปตามตารางต่อไปนี้:

| พารามิเตอร์การตรวจสอบ | ตัวชี้วัดทางกายภาพ / ISA-71.04 | เกณฑ์ผ่านระดับ G1 (ค่าสูงสุด) | เงื่อนไขปฏิเสธ / ต้องแก้ไขด่วน (G2/G3/GX) |
| :--- | :--- | :--- | :--- |
| **ความหนาฟิล์มทองแดง (Cu) 30 วัน** | $d_{\text{Cu}, 30}$ ($\text{Cu}_2\text{O} + \text{CuO} + \text{Cu}_2\text{S}$) | $< 300\,\text{\AA} / 30\,\text{วัน}$ | $\ge 300\,\text{\AA}$ (หากพบ $\text{Cu}_2\text{S}$ แสดงว่าก๊าซท่อน้ำทิ้งหรือควันรั่วเข้า) |
| **ความหนาฟิล์มเงิน (Ag) 30 วัน** | $d_{\text{Ag}, 30}$ ($\text{Ag}_2\text{S} + \text{AgCl}$) | $< 200\,\text{\AA} / 30\,\text{วัน}$ | $\ge 200\,\text{\AA}$ หรือไม่ได้ติดตั้งแผ่นทดสอบเงิน |
| **ความดันบวกและการคุมความชื้น RH** | $\Delta P_{\text{room}}$ และความชื้นสัมพัทธ์ $\text{RH}$ | $\Delta P \ge +12.5\,\text{Pa}$, $\text{RH} < 50\%$, $\Delta\text{RH}/\Delta t < 6\%/\text{ชม.}$ | ห้องเกิดความดันลบ หรือท่อดักกลิ่นพื้นแห้ง (Dry P-Trap) |
| **เวลาสัมผัสและอายุสารกรอง GPA** | $\text{EBCT} = V_{\text{media}}/Q$ และผล ASTM D6646 | $\text{EBCT} \ge 0.25\,\text{s}$, ความจุคงเหลือ $\ge 20\%$ | การตัดสินอายุสารกรองจากการดูสีผิวเม็ดสารกรองด้วยตาเปล่า |

ก่อนตัดสินใจซื้อเครื่องฟอกอากาศเคมี ต้องอุดช่องร้อยสายไฟ เติมของเหลวกันกลิ่นในท่อ P-trap และสร้างความดันบวกให้สมบูรณ์ พร้อมบันทึก **การปรับค่ามาตรฐาน 30 วันด้วยกฎกำลัง ($d(t) = d_{30}(t/30)^n$) และการตรวจจับความผันผวนตามฤดูกาลมรสุม** ลงใน Coupon Sheet

## ระเบียบวิธีการแขวนทดสอบ 30 วัน และการรับมือฉุกเฉินเมื่อไม่ผ่านเกณฑ์ G1

วงจรตั้งแต่การติดตั้ง การเก็บกู้ การวิเคราะห์ในห้องแล็บ ไปจนถึงการตรวจสอบซ้ำหลังแก้ไข ต้องทำตาม 3 ขั้นตอนดังนี้:

1. **การติดตั้งโดยปราศจากการปนเปื้อน**: สวมถุงมือไนไตรล์ไร้แป้ง ติดตั้งแผ่น Cu/Ag คู่กับดาต้าล็อกเกอร์วัดอุณหภูมิ-ความชื้นที่ช่องรับลมภายนอก (OA) ห้องลมจ่าย และหน้าแร็คระดับ U24 พร้อมเก็บแผ่น Travel Blank ที่ไม่เปิดหลอดไว้ 1 ชุด
2. **การตรวจสอบกราฟรีดักชันจากห้องแล็บ**: ตรวจสอบใบรับรองจากห้องแล็บที่ได้รับรอง ISO/IEC 17025 เพื่อแยกความหนาของชั้นออกไซด์ทั่วไป ($\text{Cu}_2\text{O}$) ออกจากชั้นซัลไฟด์อันตราย ($\text{Cu}_2\text{S}, \text{Ag}_2\text{S}$) และคลอไรด์ ($\text{AgCl}$)
3. **การปฏิบัติการกะฉุกเฉินและการแขวนซ้ำ**: หากผลเกินระดับ G1 ต้องหรี่แดมเปอร์ลมภายนอกลงระดับต่ำสุด ลดความชื้นสัมพัทธ์ในห้องให้ต่ำกว่า $45\%$ อุดรอยรั่ว และ **แขวนแผ่นคูพองชุดใหม่ซ้ำอีก 30 วัน** เพื่อพิสูจน์ว่ากลับมาสู่ระดับ G1 จริง

## การตัดสินใจที่ต้องบันทึก

- บันทึกขอบเขตการตรวจสอบ (การปรับค่ามาตรฐาน 30 วันด้วยกฎกำลัง ($d(t) = d_{30}(t/30)^n$) และการตรวจจับความผันผวนตามฤดูกาลมรสุม) หมายเลขซีเรียล พิกัดติดตั้ง และจำนวนวันลงใน Coupon Sheet
- ตรวจสอบผลแยกชนิดชั้นฟิล์มของทองแดง ($< 300\,\text{\AA}$) และเงิน ($< 200\,\text{\AA}$) หลังหักลบค่า Travel Blank
- ยืนยันความดันบวกของห้อง ($\ge +12.5\,\text{Pa}$) การขังน้ำในท่อ P-trap และผลตรวจอายุสารกรอง GPA ตาม ASTM D6646
- การลดความชื้นฉุกเฉิน การอุดรอยรั่ว และการแขวนคูพองทดสอบซ้ำ 30 วันเมื่อพบค่าระดับ G2/G3/GX

File: books/08-judge-a-corrosion-coupon/translations/th/05-seal.md
แปลจากฉบับภาษาอังกฤษโดยมี AI ช่วย

# 5. ซีลห้องให้มิดชิดก่อนตัดสินใจซื้อเครื่องกรองสารเคมี

## พื้นฐานทางวิศวกรรมของการตรวจสอบการกัดกร่อนตามมาตรฐาน ISA-71.04-2013

ภายในห้องเซิร์ฟเวอร์ที่ติดตั้งคลัสเตอร์ AI ความหนาแน่นสูงและสวิตช์หลัก **การสร้างความดันบวกในห้อง ($\Delta P_{\text{room}} \ge +12.5\,\text{Pa}$ ถึง $+20.0\,\text{Pa}$) การอุดช่องร้อยสายไฟ และระบบประตูสองชั้น** คือวิธีการเชิงปริมาณเพียงหนึ่งเดียวในการป้องกันการกัดกร่อนลุกลาม (Creep Corrosion จากผลึก $\text{Cu}_2\text{S}$ และ $\text{Ag}_2\text{S}$) ซึ่งทำให้แผงวงจร (PCB) ลัดวงจรเสียหาย

$$\Delta P_{\text{hall}} = \frac{\rho_{\text{air}}}{2} \left( \frac{Q_{\text{makeup}} - Q_{\text{exhaust}}}{C_d \cdot A_{\text{envelope\_leak}}} \right)^2 \ge +12.5\,\text{Pa}$$

เงื่อนไขการรับประกันของผู้ผลิตเซิร์ฟเวอร์ (OEM) กำหนดให้อากาศภายในห้องต้องอยู่ในระดับ **Severity Level G1 (Mild)** ตามมาตรฐาน ANSI/ISA-71.04-2013 ตลอดเวลา คุณไม่สามารถอ้างว่าผ่านเกณฑ์ G1 ได้หากไม่ได้แขวนแผ่นทดสอบทั้งทองแดง (Cu) และเงิน (Ag) คู่กันเป็นเวลา 30 วัน และส่งวิเคราะห์ความหนาชั้นฟิล์ม ($\text{\AA}/30\,\text{วัน}$) ด้วยวิธีรีดักชันเชิงคูลอมบ์

> *"รายงานที่ใช้เฉพาะแผ่นทองแดงโดยตัดแผ่นเงินออก หรือปกปิดประวัติการแกว่งของความชื้นสัมพัทธ์ (RH) จะไม่สามารถตรวจจับไอระเหยกำมะถัน ($\text{S}_8$) และคลอรีนได้ จึงต้องปฏิเสธการรับรองทันที"*

## เกณฑ์จัดระดับปฏิกิริยาของคูพอง Cu/Ag และการออกแบบชุดกรองก๊าซเคมี (GPA)

ความหนาฟิล์มที่วัดได้จริง $d_{\text{raw}}$ จากการแขวน $t_{\text{days}}$ วัน ต้องถูกปรับฐานเป็น 30 วัน ($d_{30} = d_{\text{raw}} \cdot (30 / t_{\text{days}})^n$) และหักลบค่าพื้นหลังจากแผ่นควบคุมการเดินทาง ($d_{\text{blank}}$) การซีลห้องและการออกแบบเครื่องกรองสารเคมี (GPA) ต้องเป็นไปตามตารางต่อไปนี้:

| พารามิเตอร์การตรวจสอบ | ตัวชี้วัดทางกายภาพ / ISA-71.04 | เกณฑ์ผ่านระดับ G1 (ค่าสูงสุด) | เงื่อนไขปฏิเสธ / ต้องแก้ไขด่วน (G2/G3/GX) |
| :--- | :--- | :--- | :--- |
| **ความหนาฟิล์มทองแดง (Cu) 30 วัน** | $d_{\text{Cu}, 30}$ ($\text{Cu}_2\text{O} + \text{CuO} + \text{Cu}_2\text{S}$) | $< 300\,\text{\AA} / 30\,\text{วัน}$ | $\ge 300\,\text{\AA}$ (หากพบ $\text{Cu}_2\text{S}$ แสดงว่าก๊าซท่อน้ำทิ้งหรือควันรั่วเข้า) |
| **ความหนาฟิล์มเงิน (Ag) 30 วัน** | $d_{\text{Ag}, 30}$ ($\text{Ag}_2\text{S} + \text{AgCl}$) | $< 200\,\text{\AA} / 30\,\text{วัน}$ | $\ge 200\,\text{\AA}$ หรือไม่ได้ติดตั้งแผ่นทดสอบเงิน |
| **ความดันบวกและการคุมความชื้น RH** | $\Delta P_{\text{room}}$ และความชื้นสัมพัทธ์ $\text{RH}$ | $\Delta P \ge +12.5\,\text{Pa}$, $\text{RH} < 50\%$, $\Delta\text{RH}/\Delta t < 6\%/\text{ชม.}$ | ห้องเกิดความดันลบ หรือท่อดักกลิ่นพื้นแห้ง (Dry P-Trap) |
| **เวลาสัมผัสและอายุสารกรอง GPA** | $\text{EBCT} = V_{\text{media}}/Q$ และผล ASTM D6646 | $\text{EBCT} \ge 0.25\,\text{s}$, ความจุคงเหลือ $\ge 20\%$ | การตัดสินอายุสารกรองจากการดูสีผิวเม็ดสารกรองด้วยตาเปล่า |

ก่อนตัดสินใจซื้อเครื่องฟอกอากาศเคมี ต้องอุดช่องร้อยสายไฟ เติมของเหลวกันกลิ่นในท่อ P-trap และสร้างความดันบวกให้สมบูรณ์ พร้อมบันทึก **การสร้างความดันบวกในห้อง ($\Delta P_{\text{room}} \ge +12.5\,\text{Pa}$ ถึง $+20.0\,\text{Pa}$) การอุดช่องร้อยสายไฟ และระบบประตูสองชั้น** ลงใน Coupon Sheet

## ระเบียบวิธีการแขวนทดสอบ 30 วัน และการรับมือฉุกเฉินเมื่อไม่ผ่านเกณฑ์ G1

วงจรตั้งแต่การติดตั้ง การเก็บกู้ การวิเคราะห์ในห้องแล็บ ไปจนถึงการตรวจสอบซ้ำหลังแก้ไข ต้องทำตาม 3 ขั้นตอนดังนี้:

1. **การติดตั้งโดยปราศจากการปนเปื้อน**: สวมถุงมือไนไตรล์ไร้แป้ง ติดตั้งแผ่น Cu/Ag คู่กับดาต้าล็อกเกอร์วัดอุณหภูมิ-ความชื้นที่ช่องรับลมภายนอก (OA) ห้องลมจ่าย และหน้าแร็คระดับ U24 พร้อมเก็บแผ่น Travel Blank ที่ไม่เปิดหลอดไว้ 1 ชุด
2. **การตรวจสอบกราฟรีดักชันจากห้องแล็บ**: ตรวจสอบใบรับรองจากห้องแล็บที่ได้รับรอง ISO/IEC 17025 เพื่อแยกความหนาของชั้นออกไซด์ทั่วไป ($\text{Cu}_2\text{O}$) ออกจากชั้นซัลไฟด์อันตราย ($\text{Cu}_2\text{S}, \text{Ag}_2\text{S}$) และคลอไรด์ ($\text{AgCl}$)
3. **การปฏิบัติการกะฉุกเฉินและการแขวนซ้ำ**: หากผลเกินระดับ G1 ต้องหรี่แดมเปอร์ลมภายนอกลงระดับต่ำสุด ลดความชื้นสัมพัทธ์ในห้องให้ต่ำกว่า $45\%$ อุดรอยรั่ว และ **แขวนแผ่นคูพองชุดใหม่ซ้ำอีก 30 วัน** เพื่อพิสูจน์ว่ากลับมาสู่ระดับ G1 จริง

## การตัดสินใจที่ต้องบันทึก

- บันทึกขอบเขตการตรวจสอบ (การสร้างความดันบวกในห้อง ($\Delta P_{\text{room}} \ge +12.5\,\text{Pa}$ ถึง $+20.0\,\text{Pa}$) การอุดช่องร้อยสายไฟ และระบบประตูสองชั้น) หมายเลขซีเรียล พิกัดติดตั้ง และจำนวนวันลงใน Coupon Sheet
- ตรวจสอบผลแยกชนิดชั้นฟิล์มของทองแดง ($< 300\,\text{\AA}$) และเงิน ($< 200\,\text{\AA}$) หลังหักลบค่า Travel Blank
- ยืนยันความดันบวกของห้อง ($\ge +12.5\,\text{Pa}$) การขังน้ำในท่อ P-trap และผลตรวจอายุสารกรอง GPA ตาม ASTM D6646
- การลดความชื้นฉุกเฉิน การอุดรอยรั่ว และการแขวนคูพองทดสอบซ้ำ 30 วันเมื่อพบค่าระดับ G2/G3/GX

File: books/08-judge-a-corrosion-coupon/translations/th/06-makeup.md
แปลจากฉบับภาษาอังกฤษโดยมี AI ช่วย

# 6. บำบัดอากาศเติม (Makeup Air) ที่ไหลเข้าสู่อาคาร

## พื้นฐานทางวิศวกรรมของการตรวจสอบการกัดกร่อนตามมาตรฐาน ISA-71.04-2013

ภายในห้องเซิร์ฟเวอร์ที่ติดตั้งคลัสเตอร์ AI ความหนาแน่นสูงและสวิตช์หลัก **การออกแบบเวลาสัมผัสในชั้นสารกรอง ($\text{EBCT} \ge 0.25\,\text{s}$) ของชุดกรองก๊าซเคมี (GPA) สำหรับอากาศเติม** คือวิธีการเชิงปริมาณเพียงหนึ่งเดียวในการป้องกันการกัดกร่อนลุกลาม (Creep Corrosion จากผลึก $\text{Cu}_2\text{S}$ และ $\text{Ag}_2\text{S}$) ซึ่งทำให้แผงวงจร (PCB) ลัดวงจรเสียหาย

![6. บำบัดอากาศเติม (Makeup Air) ที่ไหลเข้าสู่อาคาร](../figures/fig-05-makeup-air-pressurization-and-leak-paths.png)

$$C_{\text{steady}} = \frac{Q_{\text{makeup}}(1 - \eta_{\text{MU}}) C_{\text{outdoor}} + \dot{G}_{\text{internal}}}{Q_{\text{makeup}} + Q_{\text{recirc}} \cdot \eta_{\text{recirc}}}$$

เงื่อนไขการรับประกันของผู้ผลิตเซิร์ฟเวอร์ (OEM) กำหนดให้อากาศภายในห้องต้องอยู่ในระดับ **Severity Level G1 (Mild)** ตามมาตรฐาน ANSI/ISA-71.04-2013 ตลอดเวลา คุณไม่สามารถอ้างว่าผ่านเกณฑ์ G1 ได้หากไม่ได้แขวนแผ่นทดสอบทั้งทองแดง (Cu) และเงิน (Ag) คู่กันเป็นเวลา 30 วัน และส่งวิเคราะห์ความหนาชั้นฟิล์ม ($\text{\AA}/30\,\text{วัน}$) ด้วยวิธีรีดักชันเชิงคูลอมบ์

> *"รายงานที่ใช้เฉพาะแผ่นทองแดงโดยตัดแผ่นเงินออก หรือปกปิดประวัติการแกว่งของความชื้นสัมพัทธ์ (RH) จะไม่สามารถตรวจจับไอระเหยกำมะถัน ($\text{S}_8$) และคลอรีนได้ จึงต้องปฏิเสธการรับรองทันที"*

## เกณฑ์จัดระดับปฏิกิริยาของคูพอง Cu/Ag และการออกแบบชุดกรองก๊าซเคมี (GPA)

ความหนาฟิล์มที่วัดได้จริง $d_{\text{raw}}$ จากการแขวน $t_{\text{days}}$ วัน ต้องถูกปรับฐานเป็น 30 วัน ($d_{30} = d_{\text{raw}} \cdot (30 / t_{\text{days}})^n$) และหักลบค่าพื้นหลังจากแผ่นควบคุมการเดินทาง ($d_{\text{blank}}$) การซีลห้องและการออกแบบเครื่องกรองสารเคมี (GPA) ต้องเป็นไปตามตารางต่อไปนี้:

| พารามิเตอร์การตรวจสอบ | ตัวชี้วัดทางกายภาพ / ISA-71.04 | เกณฑ์ผ่านระดับ G1 (ค่าสูงสุด) | เงื่อนไขปฏิเสธ / ต้องแก้ไขด่วน (G2/G3/GX) |
| :--- | :--- | :--- | :--- |
| **ความหนาฟิล์มทองแดง (Cu) 30 วัน** | $d_{\text{Cu}, 30}$ ($\text{Cu}_2\text{O} + \text{CuO} + \text{Cu}_2\text{S}$) | $< 300\,\text{\AA} / 30\,\text{วัน}$ | $\ge 300\,\text{\AA}$ (หากพบ $\text{Cu}_2\text{S}$ แสดงว่าก๊าซท่อน้ำทิ้งหรือควันรั่วเข้า) |
| **ความหนาฟิล์มเงิน (Ag) 30 วัน** | $d_{\text{Ag}, 30}$ ($\text{Ag}_2\text{S} + \text{AgCl}$) | $< 200\,\text{\AA} / 30\,\text{วัน}$ | $\ge 200\,\text{\AA}$ หรือไม่ได้ติดตั้งแผ่นทดสอบเงิน |
| **ความดันบวกและการคุมความชื้น RH** | $\Delta P_{\text{room}}$ และความชื้นสัมพัทธ์ $\text{RH}$ | $\Delta P \ge +12.5\,\text{Pa}$, $\text{RH} < 50\%$, $\Delta\text{RH}/\Delta t < 6\%/\text{ชม.}$ | ห้องเกิดความดันลบ หรือท่อดักกลิ่นพื้นแห้ง (Dry P-Trap) |
| **เวลาสัมผัสและอายุสารกรอง GPA** | $\text{EBCT} = V_{\text{media}}/Q$ และผล ASTM D6646 | $\text{EBCT} \ge 0.25\,\text{s}$, ความจุคงเหลือ $\ge 20\%$ | การตัดสินอายุสารกรองจากการดูสีผิวเม็ดสารกรองด้วยตาเปล่า |

ก่อนตัดสินใจซื้อเครื่องฟอกอากาศเคมี ต้องอุดช่องร้อยสายไฟ เติมของเหลวกันกลิ่นในท่อ P-trap และสร้างความดันบวกให้สมบูรณ์ พร้อมบันทึก **การออกแบบเวลาสัมผัสในชั้นสารกรอง ($\text{EBCT} \ge 0.25\,\text{s}$) ของชุดกรองก๊าซเคมี (GPA) สำหรับอากาศเติม** ลงใน Coupon Sheet

## ระเบียบวิธีการแขวนทดสอบ 30 วัน และการรับมือฉุกเฉินเมื่อไม่ผ่านเกณฑ์ G1

วงจรตั้งแต่การติดตั้ง การเก็บกู้ การวิเคราะห์ในห้องแล็บ ไปจนถึงการตรวจสอบซ้ำหลังแก้ไข ต้องทำตาม 3 ขั้นตอนดังนี้:

1. **การติดตั้งโดยปราศจากการปนเปื้อน**: สวมถุงมือไนไตรล์ไร้แป้ง ติดตั้งแผ่น Cu/Ag คู่กับดาต้าล็อกเกอร์วัดอุณหภูมิ-ความชื้นที่ช่องรับลมภายนอก (OA) ห้องลมจ่าย และหน้าแร็คระดับ U24 พร้อมเก็บแผ่น Travel Blank ที่ไม่เปิดหลอดไว้ 1 ชุด
2. **การตรวจสอบกราฟรีดักชันจากห้องแล็บ**: ตรวจสอบใบรับรองจากห้องแล็บที่ได้รับรอง ISO/IEC 17025 เพื่อแยกความหนาของชั้นออกไซด์ทั่วไป ($\text{Cu}_2\text{O}$) ออกจากชั้นซัลไฟด์อันตราย ($\text{Cu}_2\text{S}, \text{Ag}_2\text{S}$) และคลอไรด์ ($\text{AgCl}$)
3. **การปฏิบัติการกะฉุกเฉินและการแขวนซ้ำ**: หากผลเกินระดับ G1 ต้องหรี่แดมเปอร์ลมภายนอกลงระดับต่ำสุด ลดความชื้นสัมพัทธ์ในห้องให้ต่ำกว่า $45\%$ อุดรอยรั่ว และ **แขวนแผ่นคูพองชุดใหม่ซ้ำอีก 30 วัน** เพื่อพิสูจน์ว่ากลับมาสู่ระดับ G1 จริง

## การตัดสินใจที่ต้องบันทึก

- บันทึกขอบเขตการตรวจสอบ (การออกแบบเวลาสัมผัสในชั้นสารกรอง ($\text{EBCT} \ge 0.25\,\text{s}$) ของชุดกรองก๊าซเคมี (GPA) สำหรับอากาศเติม) หมายเลขซีเรียล พิกัดติดตั้ง และจำนวนวันลงใน Coupon Sheet
- ตรวจสอบผลแยกชนิดชั้นฟิล์มของทองแดง ($< 300\,\text{\AA}$) และเงิน ($< 200\,\text{\AA}$) หลังหักลบค่า Travel Blank
- ยืนยันความดันบวกของห้อง ($\ge +12.5\,\text{Pa}$) การขังน้ำในท่อ P-trap และผลตรวจอายุสารกรอง GPA ตาม ASTM D6646
- การลดความชื้นฉุกเฉิน การอุดรอยรั่ว และการแขวนคูพองทดสอบซ้ำ 30 วันเมื่อพบค่าระดับ G2/G3/GX

File: books/08-judge-a-corrosion-coupon/translations/th/07-live.md
แปลจากฉบับภาษาอังกฤษโดยมี AI ช่วย

# 7. กล่องวัดผลเรียลไทม์ (QCM) ไม่ใช่แผ่นคูพองมาตรฐาน

## พื้นฐานทางวิศวกรรมของการตรวจสอบการกัดกร่อนตามมาตรฐาน ISA-71.04-2013

ภายในห้องเซิร์ฟเวอร์ที่ติดตั้งคลัสเตอร์ AI ความหนาแน่นสูงและสวิตช์หลัก **ความคลาดเคลื่อนของเซนเซอร์ QCM จากการดูดความชื้น และความจำเป็นในการใช้แผ่นคูพองจริงเป็นหลักฐานทางกฎหมาย** คือวิธีการเชิงปริมาณเพียงหนึ่งเดียวในการป้องกันการกัดกร่อนลุกลาม (Creep Corrosion จากผลึก $\text{Cu}_2\text{S}$ และ $\text{Ag}_2\text{S}$) ซึ่งทำให้แผงวงจร (PCB) ลัดวงจรเสียหาย

![7. กล่องวัดผลเรียลไทม์ (QCM) ไม่ใช่แผ่นคูพองมาตรฐาน](../figures/fig-06-passive-coupons-vs-realtime-qcm-monitors.png)

$$\Delta f = -\frac{2 f_0^2}{A \sqrt{\rho_q \mu_q}} \Delta m = -C_f \cdot \Delta m$$

เงื่อนไขการรับประกันของผู้ผลิตเซิร์ฟเวอร์ (OEM) กำหนดให้อากาศภายในห้องต้องอยู่ในระดับ **Severity Level G1 (Mild)** ตามมาตรฐาน ANSI/ISA-71.04-2013 ตลอดเวลา คุณไม่สามารถอ้างว่าผ่านเกณฑ์ G1 ได้หากไม่ได้แขวนแผ่นทดสอบทั้งทองแดง (Cu) และเงิน (Ag) คู่กันเป็นเวลา 30 วัน และส่งวิเคราะห์ความหนาชั้นฟิล์ม ($\text{\AA}/30\,\text{วัน}$) ด้วยวิธีรีดักชันเชิงคูลอมบ์

> *"รายงานที่ใช้เฉพาะแผ่นทองแดงโดยตัดแผ่นเงินออก หรือปกปิดประวัติการแกว่งของความชื้นสัมพัทธ์ (RH) จะไม่สามารถตรวจจับไอระเหยกำมะถัน ($\text{S}_8$) และคลอรีนได้ จึงต้องปฏิเสธการรับรองทันที"*

## เกณฑ์จัดระดับปฏิกิริยาของคูพอง Cu/Ag และการออกแบบชุดกรองก๊าซเคมี (GPA)

ความหนาฟิล์มที่วัดได้จริง $d_{\text{raw}}$ จากการแขวน $t_{\text{days}}$ วัน ต้องถูกปรับฐานเป็น 30 วัน ($d_{30} = d_{\text{raw}} \cdot (30 / t_{\text{days}})^n$) และหักลบค่าพื้นหลังจากแผ่นควบคุมการเดินทาง ($d_{\text{blank}}$) การซีลห้องและการออกแบบเครื่องกรองสารเคมี (GPA) ต้องเป็นไปตามตารางต่อไปนี้:

| พารามิเตอร์การตรวจสอบ | ตัวชี้วัดทางกายภาพ / ISA-71.04 | เกณฑ์ผ่านระดับ G1 (ค่าสูงสุด) | เงื่อนไขปฏิเสธ / ต้องแก้ไขด่วน (G2/G3/GX) |
| :--- | :--- | :--- | :--- |
| **ความหนาฟิล์มทองแดง (Cu) 30 วัน** | $d_{\text{Cu}, 30}$ ($\text{Cu}_2\text{O} + \text{CuO} + \text{Cu}_2\text{S}$) | $< 300\,\text{\AA} / 30\,\text{วัน}$ | $\ge 300\,\text{\AA}$ (หากพบ $\text{Cu}_2\text{S}$ แสดงว่าก๊าซท่อน้ำทิ้งหรือควันรั่วเข้า) |
| **ความหนาฟิล์มเงิน (Ag) 30 วัน** | $d_{\text{Ag}, 30}$ ($\text{Ag}_2\text{S} + \text{AgCl}$) | $< 200\,\text{\AA} / 30\,\text{วัน}$ | $\ge 200\,\text{\AA}$ หรือไม่ได้ติดตั้งแผ่นทดสอบเงิน |
| **ความดันบวกและการคุมความชื้น RH** | $\Delta P_{\text{room}}$ และความชื้นสัมพัทธ์ $\text{RH}$ | $\Delta P \ge +12.5\,\text{Pa}$, $\text{RH} < 50\%$, $\Delta\text{RH}/\Delta t < 6\%/\text{ชม.}$ | ห้องเกิดความดันลบ หรือท่อดักกลิ่นพื้นแห้ง (Dry P-Trap) |
| **เวลาสัมผัสและอายุสารกรอง GPA** | $\text{EBCT} = V_{\text{media}}/Q$ และผล ASTM D6646 | $\text{EBCT} \ge 0.25\,\text{s}$, ความจุคงเหลือ $\ge 20\%$ | การตัดสินอายุสารกรองจากการดูสีผิวเม็ดสารกรองด้วยตาเปล่า |

ก่อนตัดสินใจซื้อเครื่องฟอกอากาศเคมี ต้องอุดช่องร้อยสายไฟ เติมของเหลวกันกลิ่นในท่อ P-trap และสร้างความดันบวกให้สมบูรณ์ พร้อมบันทึก **ความคลาดเคลื่อนของเซนเซอร์ QCM จากการดูดความชื้น และความจำเป็นในการใช้แผ่นคูพองจริงเป็นหลักฐานทางกฎหมาย** ลงใน Coupon Sheet

## ระเบียบวิธีการแขวนทดสอบ 30 วัน และการรับมือฉุกเฉินเมื่อไม่ผ่านเกณฑ์ G1

วงจรตั้งแต่การติดตั้ง การเก็บกู้ การวิเคราะห์ในห้องแล็บ ไปจนถึงการตรวจสอบซ้ำหลังแก้ไข ต้องทำตาม 3 ขั้นตอนดังนี้:

1. **การติดตั้งโดยปราศจากการปนเปื้อน**: สวมถุงมือไนไตรล์ไร้แป้ง ติดตั้งแผ่น Cu/Ag คู่กับดาต้าล็อกเกอร์วัดอุณหภูมิ-ความชื้นที่ช่องรับลมภายนอก (OA) ห้องลมจ่าย และหน้าแร็คระดับ U24 พร้อมเก็บแผ่น Travel Blank ที่ไม่เปิดหลอดไว้ 1 ชุด
2. **การตรวจสอบกราฟรีดักชันจากห้องแล็บ**: ตรวจสอบใบรับรองจากห้องแล็บที่ได้รับรอง ISO/IEC 17025 เพื่อแยกความหนาของชั้นออกไซด์ทั่วไป ($\text{Cu}_2\text{O}$) ออกจากชั้นซัลไฟด์อันตราย ($\text{Cu}_2\text{S}, \text{Ag}_2\text{S}$) และคลอไรด์ ($\text{AgCl}$)
3. **การปฏิบัติการกะฉุกเฉินและการแขวนซ้ำ**: หากผลเกินระดับ G1 ต้องหรี่แดมเปอร์ลมภายนอกลงระดับต่ำสุด ลดความชื้นสัมพัทธ์ในห้องให้ต่ำกว่า $45\%$ อุดรอยรั่ว และ **แขวนแผ่นคูพองชุดใหม่ซ้ำอีก 30 วัน** เพื่อพิสูจน์ว่ากลับมาสู่ระดับ G1 จริง

## การตัดสินใจที่ต้องบันทึก

- บันทึกขอบเขตการตรวจสอบ (ความคลาดเคลื่อนของเซนเซอร์ QCM จากการดูดความชื้น และความจำเป็นในการใช้แผ่นคูพองจริงเป็นหลักฐานทางกฎหมาย) หมายเลขซีเรียล พิกัดติดตั้ง และจำนวนวันลงใน Coupon Sheet
- ตรวจสอบผลแยกชนิดชั้นฟิล์มของทองแดง ($< 300\,\text{\AA}$) และเงิน ($< 200\,\text{\AA}$) หลังหักลบค่า Travel Blank
- ยืนยันความดันบวกของห้อง ($\ge +12.5\,\text{Pa}$) การขังน้ำในท่อ P-trap และผลตรวจอายุสารกรอง GPA ตาม ASTM D6646
- การลดความชื้นฉุกเฉิน การอุดรอยรั่ว และการแขวนคูพองทดสอบซ้ำ 30 วันเมื่อพบค่าระดับ G2/G3/GX

File: books/08-judge-a-corrosion-coupon/translations/th/08-refuse.md
แปลจากฉบับภาษาอังกฤษโดยมี AI ช่วย

# 8. รายงานการกัดกร่อนที่คุณต้องไม่ลงนามรับรอง

## พื้นฐานทางวิศวกรรมของการตรวจสอบการกัดกร่อนตามมาตรฐาน ISA-71.04-2013

ภายในห้องเซิร์ฟเวอร์ที่ติดตั้งคลัสเตอร์ AI ความหนาแน่นสูงและสวิตช์หลัก **การปฏิเสธรายงานที่ตัดแผ่นเงิน (Ag) ออก ไม่มีกราฟความชื้นสัมพัทธ์ (RH) หรือมีรอยนิ้วมือปนเปื้อน** คือวิธีการเชิงปริมาณเพียงหนึ่งเดียวในการป้องกันการกัดกร่อนลุกลาม (Creep Corrosion จากผลึก $\text{Cu}_2\text{S}$ และ $\text{Ag}_2\text{S}$) ซึ่งทำให้แผงวงจร (PCB) ลัดวงจรเสียหาย

$$\text{If } d_{\text{Ag}} \ge 200\,\text{\AA}/30\text{d} \lor d_{\text{Cu}} \ge 300\,\text{\AA}/30\text{d} \implies \text{REFUSE G1 FITNESS CLAIM}$$

เงื่อนไขการรับประกันของผู้ผลิตเซิร์ฟเวอร์ (OEM) กำหนดให้อากาศภายในห้องต้องอยู่ในระดับ **Severity Level G1 (Mild)** ตามมาตรฐาน ANSI/ISA-71.04-2013 ตลอดเวลา คุณไม่สามารถอ้างว่าผ่านเกณฑ์ G1 ได้หากไม่ได้แขวนแผ่นทดสอบทั้งทองแดง (Cu) และเงิน (Ag) คู่กันเป็นเวลา 30 วัน และส่งวิเคราะห์ความหนาชั้นฟิล์ม ($\text{\AA}/30\,\text{วัน}$) ด้วยวิธีรีดักชันเชิงคูลอมบ์

> *"รายงานที่ใช้เฉพาะแผ่นทองแดงโดยตัดแผ่นเงินออก หรือปกปิดประวัติการแกว่งของความชื้นสัมพัทธ์ (RH) จะไม่สามารถตรวจจับไอระเหยกำมะถัน ($\text{S}_8$) และคลอรีนได้ จึงต้องปฏิเสธการรับรองทันที"*

## เกณฑ์จัดระดับปฏิกิริยาของคูพอง Cu/Ag และการออกแบบชุดกรองก๊าซเคมี (GPA)

ความหนาฟิล์มที่วัดได้จริง $d_{\text{raw}}$ จากการแขวน $t_{\text{days}}$ วัน ต้องถูกปรับฐานเป็น 30 วัน ($d_{30} = d_{\text{raw}} \cdot (30 / t_{\text{days}})^n$) และหักลบค่าพื้นหลังจากแผ่นควบคุมการเดินทาง ($d_{\text{blank}}$) การซีลห้องและการออกแบบเครื่องกรองสารเคมี (GPA) ต้องเป็นไปตามตารางต่อไปนี้:

| พารามิเตอร์การตรวจสอบ | ตัวชี้วัดทางกายภาพ / ISA-71.04 | เกณฑ์ผ่านระดับ G1 (ค่าสูงสุด) | เงื่อนไขปฏิเสธ / ต้องแก้ไขด่วน (G2/G3/GX) |
| :--- | :--- | :--- | :--- |
| **ความหนาฟิล์มทองแดง (Cu) 30 วัน** | $d_{\text{Cu}, 30}$ ($\text{Cu}_2\text{O} + \text{CuO} + \text{Cu}_2\text{S}$) | $< 300\,\text{\AA} / 30\,\text{วัน}$ | $\ge 300\,\text{\AA}$ (หากพบ $\text{Cu}_2\text{S}$ แสดงว่าก๊าซท่อน้ำทิ้งหรือควันรั่วเข้า) |
| **ความหนาฟิล์มเงิน (Ag) 30 วัน** | $d_{\text{Ag}, 30}$ ($\text{Ag}_2\text{S} + \text{AgCl}$) | $< 200\,\text{\AA} / 30\,\text{วัน}$ | $\ge 200\,\text{\AA}$ หรือไม่ได้ติดตั้งแผ่นทดสอบเงิน |
| **ความดันบวกและการคุมความชื้น RH** | $\Delta P_{\text{room}}$ และความชื้นสัมพัทธ์ $\text{RH}$ | $\Delta P \ge +12.5\,\text{Pa}$, $\text{RH} < 50\%$, $\Delta\text{RH}/\Delta t < 6\%/\text{ชม.}$ | ห้องเกิดความดันลบ หรือท่อดักกลิ่นพื้นแห้ง (Dry P-Trap) |
| **เวลาสัมผัสและอายุสารกรอง GPA** | $\text{EBCT} = V_{\text{media}}/Q$ และผล ASTM D6646 | $\text{EBCT} \ge 0.25\,\text{s}$, ความจุคงเหลือ $\ge 20\%$ | การตัดสินอายุสารกรองจากการดูสีผิวเม็ดสารกรองด้วยตาเปล่า |

ก่อนตัดสินใจซื้อเครื่องฟอกอากาศเคมี ต้องอุดช่องร้อยสายไฟ เติมของเหลวกันกลิ่นในท่อ P-trap และสร้างความดันบวกให้สมบูรณ์ พร้อมบันทึก **การปฏิเสธรายงานที่ตัดแผ่นเงิน (Ag) ออก ไม่มีกราฟความชื้นสัมพัทธ์ (RH) หรือมีรอยนิ้วมือปนเปื้อน** ลงใน Coupon Sheet

## ระเบียบวิธีการแขวนทดสอบ 30 วัน และการรับมือฉุกเฉินเมื่อไม่ผ่านเกณฑ์ G1

วงจรตั้งแต่การติดตั้ง การเก็บกู้ การวิเคราะห์ในห้องแล็บ ไปจนถึงการตรวจสอบซ้ำหลังแก้ไข ต้องทำตาม 3 ขั้นตอนดังนี้:

1. **การติดตั้งโดยปราศจากการปนเปื้อน**: สวมถุงมือไนไตรล์ไร้แป้ง ติดตั้งแผ่น Cu/Ag คู่กับดาต้าล็อกเกอร์วัดอุณหภูมิ-ความชื้นที่ช่องรับลมภายนอก (OA) ห้องลมจ่าย และหน้าแร็คระดับ U24 พร้อมเก็บแผ่น Travel Blank ที่ไม่เปิดหลอดไว้ 1 ชุด
2. **การตรวจสอบกราฟรีดักชันจากห้องแล็บ**: ตรวจสอบใบรับรองจากห้องแล็บที่ได้รับรอง ISO/IEC 17025 เพื่อแยกความหนาของชั้นออกไซด์ทั่วไป ($\text{Cu}_2\text{O}$) ออกจากชั้นซัลไฟด์อันตราย ($\text{Cu}_2\text{S}, \text{Ag}_2\text{S}$) และคลอไรด์ ($\text{AgCl}$)
3. **การปฏิบัติการกะฉุกเฉินและการแขวนซ้ำ**: หากผลเกินระดับ G1 ต้องหรี่แดมเปอร์ลมภายนอกลงระดับต่ำสุด ลดความชื้นสัมพัทธ์ในห้องให้ต่ำกว่า $45\%$ อุดรอยรั่ว และ **แขวนแผ่นคูพองชุดใหม่ซ้ำอีก 30 วัน** เพื่อพิสูจน์ว่ากลับมาสู่ระดับ G1 จริง

## การตัดสินใจที่ต้องบันทึก

- บันทึกขอบเขตการตรวจสอบ (การปฏิเสธรายงานที่ตัดแผ่นเงิน (Ag) ออก ไม่มีกราฟความชื้นสัมพัทธ์ (RH) หรือมีรอยนิ้วมือปนเปื้อน) หมายเลขซีเรียล พิกัดติดตั้ง และจำนวนวันลงใน Coupon Sheet
- ตรวจสอบผลแยกชนิดชั้นฟิล์มของทองแดง ($< 300\,\text{\AA}$) และเงิน ($< 200\,\text{\AA}$) หลังหักลบค่า Travel Blank
- ยืนยันความดันบวกของห้อง ($\ge +12.5\,\text{Pa}$) การขังน้ำในท่อ P-trap และผลตรวจอายุสารกรอง GPA ตาม ASTM D6646
- การลดความชื้นฉุกเฉิน การอุดรอยรั่ว และการแขวนคูพองทดสอบซ้ำ 30 วันเมื่อพบค่าระดับ G2/G3/GX
